Repository: Hyun-Gi/ALBATROSS

# ALBATROSS
**A**utomated **L**i-ion **BA**ttery **T**esting **RO**bot **S**y**S**tem (**ALBATROSS**)

ALBATROSS is an automated platform that integrates electrolyte formulation, coin-cell assembly, cycling, and impedance evaluation. <br>
The system is designed to enable high-throughput electrolyte screening with the objective of acquiring large volumes of reliable experimental data. <br>
It is installed inside a glovebox equipped with temperature monitoring and control, thereby allowing systematic exploration of organic electrolytes that are sensitive to ambient environmental conditions. <br>

## Communication environment
To parallelly activate the modules, PLC was used, which can support various types of communication simultaneously. The liquid handler and potentiostat have their own communication method, so they communicate with the main PC directly.

## Code and Dataset
```
codes
├── ALBATROSS.smc2: code for PLC (sysmac)
├── cell_assembly.ipynb: cell-assembly process code
└── EIS_automation.ipynb: Cycling channel status checking and EIS automation process code

data
├── Main: Results using cathodes supplied by Wellcos
    ├── EIS
        ├── 1C
            ├── example.csv: data with respect to time, voltage, current, phase, modulus, frequency
            └── example_Result.csv: data of fitted data with R1, R2, R3, R4, Q1, Q2, Q3, Q4, s
        ├── 2C
        ├── 3C
        ├── rest
        └── rest_variation: Impedance measurement results of one cell with differnet resting time
    
    ├── cycling
        ├── repeatability_albatross: cycling results of 80 test cells for repeatability test of discharge capacity (ALBATROSS)
        ├── repeatability_albatross_EIS: cycling results of 40 test cells for repeatability test of EIS measurement (ALBATROSS)
        └── repeatability_manual: cycling results for 40 test cells for repeatability test of discharge capacity (manual assembly)


├── Sub: Results using cathodes supplied by MTI
    ├── repeatability_albatross: cycling results of 40 test cells for repeatability test of discharge capacity (ALBATROSS)
    └── repeatability_manual: cycling results for 40 test cells for repeatability test of discharge capacity (manual assembly)

├── ALBATROSS.mp4: a video demonstrating albatross system

└── albatross.yaml: information of ALBATROSS python environment
```

## Data description
In the Data Section, there are two folders for cell testing data results: <br>
1. Main data folder for cycling and EIS data (Wellcos Corp. cathode) <br>
2. Sub data folder for cycling data (MTI Corp. cathode) <br>

File: data/EIS/2C/250926135533_3(1-4).csv
1,1,1,1,1,1,1,1,1,1,1,1,1,1
Process,Time [s],Voltage [V],Current [A],abs( Voltage ) [V],abs( Current ) [A],Impedance phase,Impedance modulus,Voltage_ce [V],abs( Voltage_ce ) [V],abs( Current_ce ) [A],Impedance_ce phase,Impedance_ce modulus,Frequency [Hz]
1,0.5579999685287476,-3.597210645675659,-7.6004580478183925e-06,0.00028909023967571557,8.72586970217526e-05,-0.11708902567625046,3.3130249424151805,-0.00026960732066072524,2.0922860130667686e-05,8.725217048777267e-05,2.3470466136932373,0.2397975891453585,200015.59375
1,1.1050000190734863,-3.597203016281128,-8.099224032775965e-06,0.000641704595182091,0.00017211510566994548,-0.30109530687332153,3.728345589913812,-0.0002600599837023765,2.4825041691656224e-05,0.00017210879013873637,1.8721678256988525,0.14424040556931947,136523.421875
1,1.652000069618225,-3.597238779067993,-7.670176273677498e-06,0.0011842249659821391,0.0002841265522874892,-0.379992812871933,4.167948952493179,-0.0002460128453094512,3.187857146258466e-05,0.0002841212262865156,2.1468677520751953,0.11220059788999165,93195.3046875
1,2.1989998817443848,-3.5972321033477783,-9.052177119883709e-06,0.0020300429314374924,0.00043697364162653685,-0.4458589255809784,4.6456873780329415,-0.00027203329955227673,3.001741788466461e-05,0.000436969829024747,2.2023398876190186,0.06869448618834649,63617.18359375
1,2.746000051498413,-3.597208023071289,-7.6217825153435115e-06,0.0035128428135067225,0.0006534921121783555,-0.5063435435295105,5.375493824702774,-0.00026037299539893866,3.1245170248439535e-05,0.0006534887943416834,2.470540761947632,0.04781286308040758,43429.68359375
1,3.1560001373291016,-3.5972115993499756,-7.357827144005569e-06,0.006080160848796368,0.0009651089203543961,-0.5242659449577332,6.2999737341187165,-0.00028435877175070345,1.3309740097611211e-05,0.0009651067666709423,2.1190011501312256,0.013790950967551582,29648.431640625
1,3.565999984741211,-3.5971572399139404,-6.8255135374784e-06,0.008674056269228458,0.0011952505446970463,-0.5287947058677673,7.257102962816072,-0.0002491822524461895,4.924649601889541e-06,0.0011952497297897935,-1.1221657991409302,0.004120184660284868,20234.375
1,3.9760000705718994,-3.597100257873535,-6.4953146647894755e-06,0.008823775686323643,0.001068976940587163,-0.5287741422653198,8.254411626014083,-0.00024487811606377363,4.679489848058438e-06,0.0010689761256799102,2.105851411819458,0.004377543834369641,13812.49609375
1,4.386000156402588,-3.5970709323883057,-5.370840881369077e-06,0.009044911712408066,0.0009708359139040112,-0.5384400486946106,9.316622492915272,-0.00025736010866239667,1.5663446902181022e-05,0.0009708354482427239,-1.2479000091552734,0.016133987413142866,9429.6865234375
1,4.886000156402588,-3.597100019454956,-5.6856797527871095e-06,0.009153151884675026,0.0008675529970787466,-0.5563053488731384,10.550539178005062,-0.0001792205439414829,2.14957744901767e-05,0.0008675534627400339,0.3950246572494507,0.024777463768383346,6439.01123046875
1,5.508999824523926,-3.597111940383911,-5.198168764763977e-06,0.009168960154056549,0.0007600192911922932,-0.5859236717224121,12.064115030123231,-0.00019193730258848518,3.904977347701788e-06,0.000760019407607615,0.21383994817733765,0.005137996883518876,4392.0263671875
1,6.131999969482422,-3.597104787826538,-5.551243248191895e-06,0.009259744547307491,0.000659684999845922,-0.6155223846435547,14.036615277701062,-0.0001904504169942811,1.0897007086896338e-05,0.0006596844759769738,-0.8714514374732971,0.0165185137497107,2999.79931640625
1,6.757999897003174,-3.5970940589904785,-5.544371106225299e-06,0.009519701823592186,0.000577242171857506,-0.6435936093330383,16.491694972594885,-0.00019005913054570556,7.204426310636336e-06,0.0005772424046881497,-1.178767204284668,0.012480764150597123,2047.7911376953125
1,7.175000190734863,-3.597100257873535,-5.206401965551777e-06,0.009678232483565807,0.0004932308220304549,-0.6555109024047852,19.622116159983648,-0.00018861137505155057,1.3831628166371956e-05,0.0004932310548610985,-0.9389445781707764,0.028042898009062216,1400.07177734375
1,7.798000335693359,-3.5970964431762695,-4.58500835520681e-06,0.01024648081511259,0.00043657218338921666,-0.6573030948638916,23.470301601825966,-0.00018912005180027336,1.3107608538120985e-05,0.00043657244532369077,1.1396005153656006,0.030023902512680396,956.5302124023438
1,8.420999526977539,-3.597106456756592,-4.544911007542396e-06,0.010193811729550362,0.0003627888218034059,-0.6364970207214355,28.098472491179333,-0.00017026012938003987,9.276288437831681e-06,0.0003627887344919145,-2.4965786933898926,0.025569394956056504,651.04150390625
1,8.835999488830566,-3.5970993041992188,-5.094791958981659e-06,0.011457433924078941,0.0003431331133469939,-0.5991637110710144,33.390639021459265,-0.00017671631940174848,8.232646905526053e-06,0.0003431331133469939,0.1290695071220398,0.023992574850101322,445.71307373046875
1,9.253000259399414,-3.597102642059326,-4.616468686435837e-06,0.010884711518883705,0.0002775517641566694,-0.5484781861305237,39.216870236643935,-0.00016900800983421504,1.3934501112089492e-05,0.0002775515313260257,-2.243924140930176,0.05020509541243114,303.9300842285156
1,9.663999557495117,-3.597095012664795,-4.960711521562189e-06,0.010560103692114353,0.00023573532234877348,-0.4846061170101166,44.796441987978966,-0.0001760511368047446,1.079820685845334e-05,0.00023573529324494302,2.9519364833831787,0.045806492145549715,207.4562225341797
1,10.074999809265137,-3.597100257873535,-5.281305675453041e-06,0.010389299131929874,0.00020684150513261557,-0.4089553654193878,50.22830947429443,-0.00017867275164462626,9.693776519270614e-06,0.00020684165065176785,-1.8120992183685303,0.046865689230022406,141.6774139404297
1,10.484999656677246,-3.597107172012329,-4.356552835815819e-06,0.010284317657351494,0.00018853686924558133,-0.34813687205314636,54.54804515691577,-0.00017624678730499,6.8200538407836575e-06,0.00018853688379749656,0.6710970997810364,0.03617357889562305,96.6389389038086
1,10.897000312805176,-3.597099542617798,-4.6243385440902784e-06,0.010245289653539658,0.00017595970712136477,-0.2840433120727539,58.22520292371917,-0.00016028236132115126,1.2458066521503497e-05,0.00017595970712136477,-1.8975541591644287,0.07080067775351995,65.77880096435547
1,11.314000129699707,-3.5971012115478516,-3.4561362554086372e-06,0.0102112190797925,0.00016803009202703834,-0.2321471869945526,60.77018084444883,-0.0001820769248297438,6.534057320095599e-06,0.00016803010657895356,-1.000610589981079,0.038886229694946914,45.07210922241211
1,11.723999977111816,-3.5971035957336426,-5.120312380313408e-06,0.010210936889052391,0.0001618720416445285,-0.20358601212501526,63.08029963244449,-0.00017409471911378205,6.9071816142241005e-06,0.00016187211440410465,0.5806611776351929,0.04267060845934655,30.677352905273438
1,12.125,-3.5971038341522217,-4.880721917288611e-06,0.010199238546192646,0.0001564636913826689,-0.18724548816680908,65.18597673403984,-0.00016904713993426412,4.836390871787444e-06,0.00015646358951926231,-0.908715546131134,0.03091064756118249,21.001338958740234
1,12.565999984741211,-3.5971076488494873,-4.255393378116423e-06,0.010201828554272652,0.0001508787681814283,-0.17600518465042114,67.6160647202871,-0.0001760511368047446,4.5380716073850635e-06,0.0001508787681814283,-0.00898885726928711,0.030077602449193747,14.291158676147461
1,13.00100040435791,-3.597104072570801,-5.10006066178903e-06,0.010193944908678532,0.00014577638648916036,-0.18120552599430084,69.9286431375258,-0.0001835246803238988,7.112272214726545e-06,0.00014577651745639741,-1.5888569355010986,0.048788874496565375,9.76562213897705
1,13.329999923706055,-3.5970876216888428,-4.561500190902734e-06,0.010183962062001228,0.0001392177800880745,-0.17960837483406067,73.15130334328319,-0.00017292085976805538,8.820606126391795e-06,0.00013921775098424405,-0.897996187210083,0.06335834377463881,6.688783645629883
1,13.807000160217285,-3.5970964431762695,-5.182076165510807e-06,0.010199748910963535,0.00013346112973522395,-0.1856614351272583,76.42486566087825,-0.0001898634945973754,1.0783349353005178e-05,0.00013346101331990212,-0.3810786008834839,0.08079774823197099,4.542150497436523
1,14.496000289916992,-3.5970752239227295,-4.6835648390697315e-06,0.010181941092014313,0.00012646042159758508,-0.17105650901794434,80.51484380160211,-0.00018833747890312225,1.0799535630212631e-05,0.0001264603342860937,0.16193005442619324,0.0853986010014858,3.1100709438323975
1,15.50100040435791,-3.5970795154571533,-5.667593541147653e-06,0.010181300342082977,0.00011945109872613102,-0.15341806411743164,85.23404515035845,-0.00017800756904762238,1.156499820353929e-05,0.00011945112055400386,-0.4019923210144043,0.09681782933388852,2.1229612827301025
1,16.966999053955078,-3.5970709323883057,-5.657944257109193e-06,0.010183767415583134,0.00011489056487334892,-0.14205867052078247,88.63884886291002,-0.00018524639017414302,1.1108350918220822e-05,0.00011489063763292506,-0.02918320894241333,0.09668630227044209,1.4467589855194092
1,19.104999542236328,-3.5970704555511475,-4.895787697023479e-06,0.01018637977540493,0.0001112947502406314,-0.12582483887672424,91.52614793942091,-0.00017971245688386261,8.687521585670765e-06,0.000111294852104038,-0.2557426691055298,0.07805861117053019,0.9894249439239502
1,22.242000579833984,-3.597071647644043,-4.930976956529776e-06,0.010179394856095314,0.00010872331768041477,-0.10660693049430847,93.62660258415765,-0.00018737351638264954,9.362115633848589e-06,0.00010872339043999091,-0.1734098196029663,0.08610948937446851,0.6725636124610901
1,26.833999633789062,-3.597074508666992,-4.6154627852956764e-06,0.010180114768445492,0.0001065195319824852,-0.08959275484085083,95.57040459133249,-0.00018670386634767056,4.652663392334944e-06,0.00010651953925844282,-0.4782884120941162,0.043678966551351936,0.4589109420776367
1,33.5099983215332,-3.597066879272461,-4.627857379091438e-06,0.010175292380154133,0.00010439594916533679,-0.08146512508392334,97.46826827580294,-0.0001910063874674961,6.789236522308784e-06,0.00010439589095767587,-0.12280905246734619,0.06503356080423962,0.31542712450027466
1,43.28499984741211,-3.5970652103424072,-4.350108611106407e-06,0.01017716620117426,0.00010263280273647979,-0.07274121046066284,99.16094981158386,-0.00019674253417178988,5.8172463468508795e-06,0.00010263272997690365,-0.11337095499038696,0.05668022616333002,0.21529154479503632
1,57.669002532958984,-3.5970678329467773,-4.182706561550731e-06,0.010176330804824829,0.00010109761205967516,-0.06819868087768555,100.65846855826841,-0.00019145230180583894,4.156688646617113e-06,0.00010109752474818379,-0.04892389476299286,0.0411156322271064,0.14623577892780304
1,78.66400146484375,-3.5970771312713623,-4.1828402572718915e-06,0.010172956623136997,9.949588275048882e-05,-0.06409573554992676,102.24500091775926,-0.0001912606239784509,4.4815405999543145e-06,9.949580999091268e-05,-0.05110462009906769,0.04504250581369839,0.10016024857759476

File: data/EIS/2C/250926150112_12(2-5).csv
1,1,1,1,1,1,1,1,1,1,1,1,1,1
Process,Time [s],Voltage [V],Current [A],abs( Voltage ) [V],abs( Current ) [A],Impedance phase,Impedance modulus,Voltage_ce [V],abs( Voltage_ce ) [V],abs( Current_ce ) [A],Impedance_ce phase,Impedance_ce modulus,Frequency [Hz]
1,0.5579999685287476,-3.595757007598877,-1.5022626485006185e-06,0.00032527331495657563,8.541659190086648e-05,-0.15172147750854492,3.8080811668777903,-0.00026471808087080717,1.82489566213917e-05,8.540943963453174e-05,1.8357173204421997,0.2136643993858203,200015.59375
1,1.1050000190734863,-3.595759630203247,-1.347916736449406e-06,0.0006975701544433832,0.00017093423230107874,-0.2550075650215149,4.080927179142811,-0.0002602574531920254,2.072367897199001e-05,0.00017092746566049755,1.6267731189727783,0.12124253344487157,136523.421875
1,1.652000069618225,-3.5957536697387695,-7.026248454167217e-07,0.0012816725065931678,0.0002829126315191388,-0.3256639838218689,4.530276713736847,-0.0002633094845805317,3.521931284922175e-05,0.00028290654881857336,1.952735424041748,0.12449097766134687,93195.3046875
1,2.1989998817443848,-3.5957627296447754,-1.9316805719427066e-06,0.002191225765272975,0.00043634959729388356,-0.3825753629207611,5.021720608572428,-0.00026608759071677923,2.05189389816951e-05,0.00043634508620016277,2.0546658039093018,0.047024567551294784,63617.18359375
1,2.746000051498413,-3.595747709274292,-1.7899749593652814e-07,0.003697090083733201,0.0006536278524436057,-0.42602354288101196,5.656261540739931,-0.00027105692424811423,2.3311227778322063e-05,0.0006536245346069336,2.6275153160095215,0.035664554410186886,43429.68359375
1,3.1560001373291016,-3.595734119415283,-7.285149763447407e-07,0.006184742320328951,0.0009642013465054333,-0.447197824716568,6.414368059891627,-0.00026726143551059067,1.3764246432401706e-05,0.000964198843576014,-2.7733559608459473,0.014275319374324245,29648.431640625
1,3.565999984741211,-3.5957024097442627,-4.933638138027163e-07,0.009849995374679565,0.0013690865598618984,-0.46021413803100586,7.194574589698074,-0.0002628008078318089,1.0335906154068653e-05,0.001369085512124002,2.59294056892395,0.00754949640657106,20234.375
1,3.9760000705718994,-3.5956287384033203,9.93070898402948e-07,0.00898866169154644,0.0011234296252951026,-0.47843417525291443,8.001090134315533,-0.00026827878900803626,9.06958848645445e-06,0.0011234288103878498,0.7366318702697754,0.008073131472677193,13812.49609375
1,4.386000156402588,-3.595587968826294,9.551589528200566e-07,0.009103735908865929,0.0010182065889239311,-0.5080130100250244,8.940951677092375,-0.000259318359894678,1.6919422705541365e-05,0.0010182061232626438,-0.2630382180213928,0.016616893494341166,9429.6865234375
1,4.886000156402588,-3.5956058502197266,1.974355882339296e-06,0.00905152503401041,0.0008962448919191957,-0.5493327975273132,10.09938814226066,-0.0001890044950414449,1.1198170795978513e-05,0.0008962454157881439,-0.10909205675125122,0.012494536204830705,6439.01123046875
1,5.508999824523926,-3.59562087059021,5.639309961225081e-07,0.009113826788961887,0.0007836886798031628,-0.5950749516487122,11.629397009091653,-0.00020160387794021517,1.776353019522503e-05,0.0007836886798031628,1.45444917678833,0.02266656473803686,4392.0263671875
1,6.131999969482422,-3.5956130027770996,4.0352969676860084e-07,0.00926371943205595,0.000680263910908252,-0.6357594132423401,13.61783167313334,-0.0001969475852092728,9.009241694002412e-06,0.0006802633870393038,0.332379549741745,0.013243755089059178,2999.79931640625
1,6.757999897003174,-3.5956082344055176,2.058942754956661e-06,0.009519314393401146,0.0005874380003660917,-0.6668484210968018,16.20479844250577,-0.00019229129247833043,5.713103291782318e-06,0.0005874383496120572,-0.8696016669273376,0.009725451693024871,2047.7911376953125
1,7.175000190734863,-3.5956053733825684,1.295476067753043e-06,0.009875882416963577,0.0005065900622867048,-0.6826520562171936,19.4948206689738,-0.0002029342285823077,9.06092463992536e-06,0.0005065903533250093,-0.490803599357605,0.017886097870703454,1400.07177734375
1,7.798000335693359,-3.5955960750579834,2.03390595743258e-06,0.010348333977162838,0.00044064121902920306,-0.6835581064224243,23.48471620508342,-0.00019937354954890907,1.6248184692813084e-05,0.0004406415100675076,-0.09355390071868896,0.03687393112447307,956.5302124023438
1,8.420999526977539,-3.5956101417541504,1.8055474129141658e-06,0.010162479244172573,0.0003574265574570745,-0.663392186164856,28.432356332092212,-0.00018994358833879232,8.263748895842582e-06,0.0003574264992494136,-1.069688081741333,0.02312013494577554,651.04150390625
1,8.835999488830566,-3.595595121383667,1.5106686532817548e-06,0.011518239974975586,0.00033766927663236856,-0.6261835694313049,34.11100971296203,-0.00019753450760617852,5.452724508359097e-06,0.0003376693348400295,0.3298206329345703,0.01614811872372811,445.71307373046875
1,9.253000259399414,-3.595609426498413,1.2697678357653785e-06,0.01090996339917183,0.00027127430075779557,-0.572623074054718,40.21746021903002,-0.0001891610154416412,6.349112027237425e-06,0.0002712740679271519,-0.3743975758552551,0.023404787917075873,303.9300842285156
1,9.663999557495117,-3.5956132411956787,1.947528062373749e-06,0.010575641877949238,0.00022780361177865416,-0.493661105632782,46.424381928698665,-0.00019131308363284916,5.071166924608406e-06,0.00022780361177865416,0.5864098072052002,0.02226113486530589,207.4562225341797
1,10.074999809265137,-3.595607280731201,1.5078276192070916e-06,0.010383127257227898,0.00020103725546505302,-0.41485142707824707,51.6477765934923,-0.00018591334810480475,1.1564063242985867e-05,0.0002010373427765444,-0.0807691216468811,0.057521966234101454,141.6774139404297
1,10.484999656677246,-3.595608711242676,1.9354515643499326e-06,0.010306067764759064,0.00018214764713775367,-0.3380696773529053,56.580844862436486,-0.00019100005738437176,8.117939614749048e-06,0.00018214764713775367,-1.831627607345581,0.04456790819048931,96.6389389038086
1,10.897000312805176,-3.595613479614258,2.3671941562497523e-06,0.01026263926178217,0.00017119449330493808,-0.27275413274765015,59.94725101059162,-0.0001838004100136459,1.0268693586112931e-05,0.00017119449330493808,0.09053778648376465,0.059982616192110504,65.77880096435547
1,11.314000129699707,-3.595606565475464,1.800058271328453e-06,0.010229697450995445,0.0001632908679312095,-0.225785493850708,62.647088478364694,-0.0001841134362621233,7.090429335221415e-06,0.00016329088248312473,-1.1701805591583252,0.04342207738361739,45.07210922241211
1,11.723999977111816,-3.595607042312622,1.4350795254358673e-06,0.01022111251950264,0.00015851265925448388,-0.19406580924987793,64.48136424923118,-0.0001894740416901186,9.048522770171985e-06,0.00015851274656597525,1.9201399087905884,0.05708388105183618,30.677352905273438
1,12.125,-3.59560489654541,1.7813299564295448e-06,0.010200622491538525,0.00015482092567253858,-0.17649096250534058,65.88658766395596,-0.00018653940060175955,8.751949280849658e-06,0.00015482082380913198,-0.07762186229228973,0.056529535662717685,21.001338958740234
1,12.565999984741211,-3.5956060886383057,2.374811401750776e-06,0.010210946202278137,0.00014911283506080508,-0.1700512170791626,68.47798312006024,-0.00019506941316649318,5.1041115511907265e-06,0.00014911287871655077,-0.5151057839393616,0.034229850534192634,14.291158676147461
1,13.00100040435791,-3.595609664916992,1.5881524859651108e-06,0.010205251164734364,0.00014321035996545106,-0.16902439296245575,71.26056499820503,-0.000194873777218163,1.074633837561123e-05,0.0001432104763807729,0.989899754524231,0.07503877263167885,9.76562213897705
1,13.329999923706055,-3.5955727100372314,2.027171831286978e-06,0.010206634178757668,0.0001390394609188661,-0.18014857172966003,73.40818290940842,-0.00018200049817096442,1.1777112376876175e-05,0.00013903940271120518,0.6947581768035889,0.08470341606212221,6.688783645629883
1,13.807000160217285,-3.595611810684204,2.3128300199459773e-06,0.010197541676461697,0.00013291544746607542,-0.17679893970489502,76.72202043381346,-0.00018481774895917624,1.0798254152177833e-05,0.00013291534560266882,-0.07229119539260864,0.08124159105343375,4.542150497436523
1,14.496000289916992,-3.5955870151519775,1.8527276779423119e-06,0.010199587792158127,0.0001252245856449008,-0.17112195491790771,81.45036168122037,-0.00019784753385465592,1.3019334801356308e-05,0.00012522449833340943,-1.1286977529525757,0.10396795335280491,3.1100709438323975
1,15.50100040435791,-3.5955793857574463,1.634633576941269e-06,0.01019309926778078,0.00011905354040209204,-0.1575688123703003,85.61777527450721,-0.00019765188335441053,6.703608505631564e-06,0.00011905360588571057,0.07089567184448242,0.056307479775681166,2.1229612827301025
1,16.966999053955078,-3.5955772399902344,1.5503345593970153e-06,0.010189281776547432,0.00011517060920596123,-0.13689929246902466,88.47119804954575,-0.00020183865854050964,8.088733011391014e-06,0.00011517068196553737,0.20996397733688354,0.07023257024571074,1.4467589855194092
1,19.104999542236328,-3.595580577850342,1.7133445453509921e-06,0.010191518813371658,0.000111612600449007,-0.12023918330669403,91.31154343122672,-0.00019457191228866577,6.9192933551676106e-06,0.00011161269503645599,-0.3956109285354614,0.06199378442485925,0.9894249439239502
1,22.242000579833984,-3.595578908920288,1.5203540897346102e-06,0.010189797729253769,0.00010888048564083874,-0.10329777747392654,93.58699742455772,-0.0001993237528949976,9.112169209402055e-06,0.00010888055840041488,-0.3227503299713135,0.08368958924596527,0.6725636124610901
1,26.833999633789062,-3.595573663711548,1.4403169643628644e-06,0.010188556276261806,0.00010633796773618087,-0.0865209698677063,95.81296777778469,-0.00020437709463294595,7.427954642480472e-06,0.00010633794590830803,0.13147825002670288,0.06985234272707666,0.4589109420776367
1,33.5099983215332,-3.5955750942230225,1.681424237176543e-06,0.010186023078858852,0.00010440972255310044,-0.08033037185668945,97.55818548103574,-0.00020486295397859067,4.628677288565086e-06,0.00010440965706948191,-0.09959304332733154,0.04433188862486946,0.31542712450027466
1,43.28499984741211,-3.5955681800842285,1.7298767716056318e-06,0.010186692699790001,0.00010268560436088592,-0.07197892665863037,99.20273404623623,-0.00020915569621138275,6.695988759020111e-06,0.00010268551704939455,-0.12608414888381958,0.0652086969168121,0.21529154479503632
1,57.669002532958984,-3.595574378967285,1.615922315068019e-06,0.010185410268604755,0.00010112094605574384,-0.06593430042266846,100.7250294413776,-0.00020378550107125193,5.707762738893507e-06,0.00010112086602021009,-0.2687648832798004,0.05644495506746105,0.14623577892780304
1,78.66400146484375,-3.5955793857574463,1.5402455346702482e-06,0.010185065679252148,9.970163955586031e-05,-0.062377214431762695,102.15544824160803,-0.00020178951672278345,6.647409009019611e-06,9.970159590011463e-05,0.04688829928636551,0.06667304519056318,0.10016024857759476

File: data/EIS/2C/250926151652_14(2-7).csv
1,1,1,1,1,1,1,1,1,1,1,1,1,1
Process,Time [s],Voltage [V],Current [A],abs( Voltage ) [V],abs( Current ) [A],Impedance phase,Impedance modulus,Voltage_ce [V],abs( Voltage_ce ) [V],abs( Current_ce ) [A],Impedance_ce phase,Impedance_ce modulus,Frequency [Hz]
1,0.5579999685287476,-3.597837209701538,-7.777645805617794e-06,0.0002695930015761405,8.437094220425934e-05,-0.25723445415496826,3.1953299860450124,-0.000284265901427716,2.4311497327289544e-05,8.43652305775322e-05,1.759413719177246,0.28816963055588546,200015.59375
1,1.1050000190734863,-3.5978341102600098,-6.194728484842926e-06,0.0005954679800197482,0.00017057177319657058,-0.30368342995643616,3.491011255030562,-0.0002800400252453983,2.5945544621208683e-05,0.0001705660397419706,1.7672091722488403,0.15211436379984353,136523.421875
1,1.652000069618225,-3.597832202911377,-6.974728876230074e-06,0.0010913267033174634,0.00028183418908156455,-0.4052869379520416,3.8722296499010866,-0.0002864962152671069,2.802428207360208e-05,0.0002818293869495392,1.800591230392456,0.09943704727505849,93195.3046875
1,2.1989998817443848,-3.597822666168213,-6.1565929172502365e-06,0.0019051774870604277,0.00043488212395459414,-0.47510862350463867,4.380905496265803,-0.00028352244407869875,3.111063415417448e-05,0.0004348779912106693,2.246912717819214,0.07153876439588192,63617.18359375
1,2.746000051498413,-3.597815752029419,-6.74547663948033e-06,0.003326313802972436,0.0006515070563182235,-0.5343771576881409,5.105568344524152,-0.0002852441102731973,3.0992425308795646e-05,0.000651504029519856,2.4130821228027344,0.04757058115455767,43429.68359375
1,3.1560001373291016,-3.5978102684020996,-5.962124760117149e-06,0.005787157453596592,0.0009595188894309103,-0.5628657341003418,6.031311647266214,-0.0002757358888629824,9.754663551575504e-06,0.0009595160372555256,-0.002176642417907715,0.010166232947472634,29648.431640625
1,3.565999984741211,-3.5977888107299805,-6.292155831033597e-06,0.009286023676395416,0.0013179336674511433,-0.5653631687164307,7.045896091534255,-0.0002650929382070899,4.714937404060038e-06,0.0013179308734834194,-0.3345099687576294,0.003577530126142352,20234.375
1,3.9760000705718994,-3.5977048873901367,-5.467680239235051e-06,0.00912651140242815,0.0011248331284150481,-0.5618563294410706,8.113658081255046,-0.0002577367704361677,1.1156693290104158e-05,0.0011248323135077953,-1.3478152751922607,0.009918539106786462,13812.49609375
1,4.386000156402588,-3.597658157348633,-4.606075435731327e-06,0.009080314077436924,0.0009825966553762555,-0.5644823908805847,9.241140836124558,-0.00027808360755443573,1.0163963452214375e-05,0.0009825964225456119,-0.04385906457901001,0.010343985810453697,9429.6865234375
1,4.886000156402588,-3.597684383392334,-4.204058313916903e-06,0.009077079594135284,0.0008628587820567191,-0.5776368379592896,10.519774246834533,-0.00020072660117875785,6.537321496580262e-06,0.0008628580253571272,0.32988372445106506,0.00757635822402479,6439.01123046875
1,5.508999824523926,-3.597689151763916,-3.353227157276706e-06,0.009211083874106407,0.0007627550512552261,-0.6037430763244629,12.076070632306148,-0.00021164344798307866,1.1674074812617619e-05,0.000762755109462887,-0.018364906311035156,0.015305141411426543,4392.0263671875
1,6.131999969482422,-3.5976901054382324,-3.804576408583671e-06,0.009262281470000744,0.000661112426314503,-0.6309859156608582,14.010145780552174,-0.0002147345949197188,9.561336810293142e-06,0.0006611129501834512,1.034218668937683,0.014462486036069906,2999.79931640625
1,6.757999897003174,-3.5976815223693848,-3.468129762040917e-06,0.009538313373923302,0.0005766016547568142,-0.6526870727539062,16.542292751390303,-0.00021849092445336282,7.587128038721858e-06,0.0005766013055108488,-1.529477834701538,0.01315836083999138,2047.7911376953125
1,7.175000190734863,-3.597681760787964,-3.91516141462489e-06,0.009762933477759361,0.0004958421923220158,-0.6675198674201965,19.689598079662815,-0.00021371725597418845,5.0173639465356246e-06,0.0004958418430760503,-0.7215182185173035,0.010118879672214514,1400.07177734375
1,7.798000335693359,-3.5976901054382324,-3.821138307102956e-06,0.01020079106092453,0.00043126853415742517,-0.6671313643455505,23.65299170470191,-0.00021461720461957157,6.760313681297703e-06,0.00043126821401529014,1.8992670774459839,0.015675427637841223,956.5302124023438
1,8.420999526977539,-3.597688913345337,-3.7857555525988573e-06,0.010245476849377155,0.0003602291690185666,-0.6495692729949951,28.441552574131197,-0.000203817748115398,8.86638827068964e-06,0.00036022919812239707,0.3989415764808655,0.024613186040730265,651.04150390625
1,8.835999488830566,-3.5976943969726562,-3.982956513937097e-06,0.011471524834632874,0.0003389916673768312,-0.6135032773017883,33.840138087762654,-0.00020479595696087927,3.4788863558787853e-06,0.00033899155096150935,-1.136470079421997,0.0102624574152699,445.71307373046875
1,9.253000259399414,-3.597682476043701,-4.909185918222647e-06,0.010889038443565369,0.00027407208108343184,-0.5543789863586426,39.73056431184092,-0.00020737844170071185,6.622272849199362e-06,0.0002740722266025841,0.3607654571533203,0.02416250975624001,303.9300842285156
1,9.663999557495117,-3.597679376602173,-3.649234258773504e-06,0.01055868063122034,0.0002308873226866126,-0.4873969256877899,45.730880796568556,-0.00021512586681637913,7.6225196607992984e-06,0.00023088730813469738,-1.6427001953125,0.0330140262900566,207.4562225341797
1,10.074999809265137,-3.597681760787964,-4.289452135708416e-06,0.010374371893703938,0.0002031503536272794,-0.41618192195892334,51.06745673078094,-0.00021160431788302958,7.227068181236973e-06,0.0002031502954196185,0.13061630725860596,0.035574982385868814,141.6774139404297
1,10.484999656677246,-3.597679376602173,-1.970581934074289e-06,0.010284096002578735,0.0001842758065322414,-0.34185731410980225,55.80817252198216,-0.00020628284255508333,1.0750377441581804e-05,0.00018427579198032618,-0.1789226531982422,0.05833852252676546,96.6389389038086
1,10.897000312805176,-3.5976810455322266,-3.912046395271318e-06,0.010248118080198765,0.00017209668294526637,-0.2854319214820862,59.54860898427703,-0.0001966572308447212,9.801087799132802e-06,0.0001720966974971816,-0.7172505259513855,0.05695105101766007,65.77880096435547
1,11.314000129699707,-3.59768009185791,-3.7076724765938707e-06,0.010219170711934566,0.00016438806778751314,-0.23469328880310059,62.16491774295805,-0.0002096478856401518,5.9333324315957725e-06,0.00016438806778751314,-0.8504342436790466,0.03609344955173484,45.07210922241211
1,11.723999977111816,-3.5976972579956055,-3.902544449374545e-06,0.010212592780590057,0.00015903307939879596,-0.20121735334396362,64.21678319502739,-0.00018945759802591056,6.192401087901089e-06,0.00015903297753538936,-1.8374660015106201,0.03893784285415334,30.677352905273438
1,12.125,-3.5976779460906982,-3.6866176742478274e-06,0.010189109481871128,0.0001538404612801969,-0.17581140995025635,66.2316623148524,-0.00019845714268740267,3.670794740173733e-06,0.0001538405631436035,0.662221372127533,0.023861032910723324,21.001338958740234
1,12.565999984741211,-3.5976860523223877,-3.6171911688143155e-06,0.01019598450511694,0.00014879634545650333,-0.16533496975898743,68.52308417814916,-0.00020463945111259818,9.31838349060854e-06,0.00014879625814501196,-0.5980934500694275,0.06262511978982124,14.291158676147461
1,13.00100040435791,-3.5976850986480713,-2.600219204396126e-06,0.010190987028181553,0.00014403622481040657,-0.1693211793899536,70.75294455680053,-0.00020229173242114484,2.008578485401813e-05,0.00014403610839508474,0.0699813961982727,0.13944964965954024,9.76562213897705
1,13.329999923706055,-3.597675085067749,-3.912971806130372e-06,0.01018716674298048,0.00013920651690568775,-0.16731983423233032,73.1802430620563,-0.00019669636094477028,8.646314199722838e-06,0.00013920660421717912,1.3224074840545654,0.06211137932962967,6.688783645629883
1,13.807000160217285,-3.5976858139038086,-3.795519660343416e-06,0.01018771342933178,0.00013175026106182486,-0.17695525288581848,77.32594491445533,-0.0002033090713666752,4.025791895401198e-06,0.00013175037747714669,0.4121706485748291,0.030556207674619446,4.542150497436523
1,14.496000289916992,-3.5976574420928955,-3.808025212492794e-06,0.010181122459471226,0.00012477554264478385,-0.1681332141160965,81.59549735203528,-0.00021903871675021946,1.5035303476906847e-05,0.00012477560085244477,1.1344940662384033,0.12049874634294142,3.1100709438323975
1,15.50100040435791,-3.5976569652557373,-3.2620243928249693e-06,0.010186388157308102,0.00011997547699138522,-0.16180431842803955,84.90391880700362,-0.00020722192130051553,1.106424315366894e-05,0.00011997540423180908,-0.39055585861206055,0.09222092831870182,2.1229612827301025
1,16.966999053955078,-3.5976598262786865,-4.037308826809749e-06,0.010180770419538021,0.0001146596550825052,-0.1361181139945984,88.79121790670209,-0.0002176066773245111,1.1941795492020901e-05,0.00011465956049505621,0.2926740348339081,0.10415001976687148,1.4467589855194092
1,19.104999542236328,-3.5976572036743164,-3.4974182199221104e-06,0.010184044018387794,0.00011163248564116657,-0.11667394638061523,91.22831906765532,-0.0002129849890479818,7.033012025203789e-06,0.0001116323983296752,0.27535444498062134,0.06300153119019934,0.9894249439239502
1,22.242000579833984,-3.597656011581421,-3.4476227028790163e-06,0.010176116600632668,0.00010882801143452525,-0.10007739067077637,93.50640948497875,-0.0002183913456974551,5.257734301267192e-06,0.00010882795322686434,-0.4322907626628876,0.04831235124221111,0.6725636124610901
1,26.833999633789062,-3.5976572036743164,-3.5811849556921516e-06,0.010178141295909882,0.00010638448293320835,-0.08678901195526123,95.67317540378563,-0.00021574459969997406,6.892187229823321e-06,0.0001063845120370388,0.08117234706878662,0.06478562619550991,0.4589109420776367
1,33.5099983215332,-3.59765362739563,-3.7398328913695877e-06,0.010175208561122417,0.0001043335214490071,-0.0782550573348999,97.52578480824631,-0.00021804259449709207,7.35450385036529e-06,0.00010433358693262562,-0.018693745136260986,0.07049028090172467,0.31542712450027466
1,43.28499984741211,-3.5976474285125732,-3.74111914425157e-06,0.010172528214752674,0.00010269899939885363,-0.07065272331237793,99.051872698832,-0.0002221712056780234,6.670912171102827e-06,0.00010269910126226023,0.20881390571594238,0.06495589629423805,0.21529154479503632
1,57.669002532958984,-3.5976507663726807,-3.7012334814789938e-06,0.010171743109822273,0.00010133950127055869,-0.06543911248445511,100.37293436707868,-0.00022104465460870415,6.030204531271011e-06,0.00010133957403013483,-0.28698301315307617,0.05950493268777546,0.14623577892780304
1,78.66400146484375,-3.5976438522338867,-3.5568205021263566e-06,0.01017226092517376,9.973724809242412e-05,-0.06187570095062256,101.99059147638972,-0.0002235636202385649,6.280135494307615e-06,9.973727719625458e-05,-0.014965415000915527,0.06296678304090952,0.10016024857759476

File: data/EIS/2C/250926171532_29(4-6).csv
1,1,1,1,1,1,1,1,1,1,1,1,1,1
Process,Time [s],Voltage [V],Current [A],abs( Voltage ) [V],abs( Current ) [A],Impedance phase,Impedance modulus,Voltage_ce [V],abs( Voltage_ce ) [V],abs( Current_ce ) [A],Impedance_ce phase,Impedance_ce modulus,Frequency [Hz]
1,0.5579999685287476,-3.5981478691101074,-6.940750608919188e-06,0.0004087856214027852,8.474124479107559e-05,-0.22007159888744354,4.8239275031966,-0.0002917620004154742,2.4623712306492962e-05,8.473250636598095e-05,1.8289457559585571,0.29060526311044044,200015.59375
1,1.1050000190734863,-3.5981392860412598,-6.599304015253438e-06,0.0008760416531004012,0.0001698702690191567,-0.25893986225128174,5.157121715051901,-0.0002944227308034897,2.4076223780866712e-05,0.00016986146511044353,1.7067509889602661,0.14174035155773798,136523.421875
1,1.652000069618225,-3.5981266498565674,-6.69045311951777e-06,0.0015829106559976935,0.00028377436683513224,-0.3102110028266907,5.578060744708968,-0.0002866361755877733,2.883778688556049e-05,0.0002837671199813485,1.8588684797286987,0.10162483548994664,93195.3046875
1,2.1989998817443848,-3.598126173019409,-7.5827788350579794e-06,0.002657286822795868,0.0004369787347968668,-0.3616716265678406,6.081043792740006,-0.0002957139804493636,2.9448821805999614e-05,0.00043697343789972365,2.3537449836730957,0.06739270457157057,63617.18359375
1,2.746000051498413,-3.5981285572052,-6.8998197093605995e-06,0.004429661203175783,0.0006533796549774706,-0.4139258861541748,6.779613000543342,-0.0002714934526011348,3.128961907350458e-05,0.000653375405818224,2.690836191177368,0.04788919018817444,43429.68359375
1,3.1560001373291016,-3.5981292724609375,-6.86975363350939e-06,0.007418826222419739,0.000965270446613431,-0.44382184743881226,7.685748847328806,-0.00028464061324484646,1.104248167393962e-05,0.000965267710853368,2.765900135040283,0.011439812551253007,29648.431640625
1,3.565999984741211,-3.598069906234741,-4.964012077834923e-06,0.009591561742126942,0.001103685819543898,-0.4587624669075012,8.69048199431491,-0.000286362279439345,9.701739145384636e-06,0.0011036844225600362,-2.2107067108154297,0.008790319902206373,20234.375
1,3.9760000705718994,-3.597985029220581,-5.468837571243057e-06,0.009149582125246525,0.0009396795067004859,-0.4675428569316864,9.7369178108115,-0.00027881047572009265,8.052451448747888e-06,0.0009396785753779113,-1.60646390914917,0.008569367930421769,13812.49609375
1,4.386000156402588,-3.5979514122009277,-4.652422830986325e-06,0.009008539840579033,0.0008297829190269113,-0.47680461406707764,10.856501904309349,-0.00028898389427922666,1.258257634617621e-05,0.0008297825115732849,0.396812379360199,0.015163703947338424,9429.6865234375
1,4.886000156402588,-3.597975254058838,-4.858531610807404e-06,0.00911283865571022,0.0007540839142166078,-0.498779296875,12.084647986659734,-0.00022293502115644515,1.2477707969082985e-05,0.0007540843216702342,0.11728048324584961,0.016546833836096602,6439.01123046875
1,5.508999824523926,-3.597989082336426,-3.029804929610691e-06,0.009108521044254303,0.0006688931025564671,-0.530692994594574,13.617304483245697,-0.0002200003800680861,8.836587767291348e-06,0.0006688930443488061,2.5192604064941406,0.013210763427648013,4392.0263671875
1,6.131999969482422,-3.5979771614074707,-4.410621386341518e-06,0.009332636371254921,0.0006006555631756783,-0.5663836598396301,15.537417687290002,-0.00022215244825929403,7.771404852974229e-06,0.0006006551557220519,0.20855963230133057,0.012938213846898836,2999.79931640625
1,6.757999897003174,-3.5979714393615723,-3.5656998988997657e-06,0.009610731154680252,0.0005321168573573232,-0.6017405986785889,18.061316836325155,-0.00021499193098861724,1.0953744094877038e-05,0.0005321171483956277,-0.10052859783172607,0.020585211598429746,2047.7911376953125
1,7.175000190734863,-3.5979793071746826,-4.32968818131485e-06,0.010016432031989098,0.00046987543464638293,-0.6262326240539551,21.317207271172254,-0.00022152639576233923,8.48269246489508e-06,0.00046987569658085704,-1.6046351194381714,0.018053056428798217,1400.07177734375
1,7.798000335693359,-3.597982406616211,-3.7757292830065126e-06,0.010302369482815266,0.0004070737340953201,-0.6359546780586243,25.308362146507026,-0.00021929606737103313,8.226934369304217e-06,0.0004070739960297942,-1.1546353101730347,0.02020992362455419,956.5302124023438
1,8.420999526977539,-3.597982883453369,-3.7205570606602123e-06,0.010201908648014069,0.00033553436514921486,-0.6232519745826721,30.404959097042703,-0.00021409198234323412,5.732274530600989e-06,0.00033553430694155395,-1.4530714750289917,0.017084019165883632,651.04150390625
1,8.835999488830566,-3.597975730895996,-4.125505711272126e-06,0.011326978914439678,0.0003140360058750957,-0.5946136116981506,36.06904527675357,-0.00021777005167677999,9.601734745956492e-06,0.00031403597677126527,0.21548885107040405,0.03057526989320118,445.71307373046875
1,9.253000259399414,-3.597989082336426,-4.372033799882047e-06,0.010803456418216228,0.0002547321782913059,-0.5369222164154053,42.41103927538217,-0.00022121336951386184,1.1978630936937407e-05,0.0002547319745644927,0.27944451570510864,0.04702444974729575,303.9300842285156
1,9.663999557495117,-3.597982883453369,-3.780863607971696e-06,0.010513459332287312,0.00021578330779448152,-0.47015541791915894,48.72230127411266,-0.00020204042084515095,1.1121692296001129e-05,0.00021578327869065106,0.5032041072845459,0.05154102933038334,207.4562225341797
1,10.074999809265137,-3.5979745388031006,-3.14489625452552e-06,0.010361623018980026,0.00019093751325272024,-0.39162740111351013,54.26708896782181,-0.00022770868963561952,4.563628408504883e-06,0.0001909376442199573,0.763245701789856,0.02390114546112055,141.6774139404297
1,10.484999656677246,-3.5979814529418945,-3.5134341942466563e-06,0.010269897989928722,0.00017443108663428575,-0.3249880075454712,58.87653507233324,-0.00022148726566229016,9.299036719312426e-06,0.00017443108663428575,-0.039155542850494385,0.053310662100092825,96.6389389038086
1,10.897000312805176,-3.59798002243042,-4.4804310164181516e-06,0.01024148054420948,0.000165347388247028,-0.26028555631637573,61.93917335367143,-0.00021280074724927545,1.1402648851799313e-05,0.000165347388247028,-0.5846906304359436,0.06896177177448866,65.77880096435547
1,11.314000129699707,-3.5979807376861572,-3.8014006804587552e-06,0.010215013287961483,0.00015837365936022252,-0.21739086508750916,64.49944598885179,-0.00021687010303139687,1.046061788656516e-05,0.00015837367391213775,-0.09089112281799316,0.06605023188619392,45.07210922241211
1,11.723999977111816,-3.5979835987091064,-3.7920278828096343e-06,0.010203015990555286,0.00015398689720313996,-0.18351835012435913,66.25898810790011,-0.000213309409446083,1.1044699022022542e-05,0.0001539869699627161,1.1559579372406006,0.0717248935068774,30.677352905273438
1,12.125,-3.5979843139648438,-3.6460899082157994e-06,0.010193725116550922,0.00014984871086198837,-0.16636240482330322,68.026778861911,-0.00021291812299750745,7.4329450399091e-06,0.00014984860899858177,-1.727615475654602,0.04960302994857596,21.001338958740234
1,12.565999984741211,-3.597989320755005,-2.995252543769311e-06,0.010188983753323555,0.00014467909932136536,-0.15778112411499023,70.42471097149625,-0.00021503106108866632,1.1448338227637578e-05,0.00014467911387328058,-0.7503458857536316,0.07912917021087633,14.291158676147461
1,13.00100040435791,-3.5979864597320557,-4.14184114561067e-06,0.010189675725996494,0.00014161101717036217,-0.1628493368625641,71.95538828548924,-0.0002141311124432832,8.13944006949896e-06,0.000141611133585684,-0.06994199752807617,0.057477402118062036,9.76562213897705
1,13.329999923706055,-3.597959518432617,-3.773182925215224e-06,0.0101866964250803,0.00013556987687479705,-0.1710575520992279,75.13982206008808,-0.0001973449980141595,9.62606009125011e-06,0.00013556983321905136,-0.2713303565979004,0.0710044400194584,6.688783645629883
1,13.807000160217285,-3.597982406616211,-3.470141336947563e-06,0.010192533023655415,0.00012907932978123426,-0.17242556810379028,78.96332465414784,-0.0002210959792137146,5.9788008002215065e-06,0.00012907921336591244,2.5762693881988525,0.04631885060589007,4.542150497436523
1,14.496000289916992,-3.5979623794555664,-3.983999704360031e-06,0.010180030018091202,0.00012280613009352237,-0.15985965728759766,82.89512917912691,-0.00022246547450777143,6.561301688634558e-06,0.000122806042782031,-0.5093019008636475,0.053428166399598444,3.1100709438323975
1,15.50100040435791,-3.5979573726654053,-4.225495104037691e-06,0.010187585838139057,0.00011659064330160618,-0.15015637874603271,87.37910307077541,-0.0002242653863504529,6.481923719547922e-06,0.00011659067240543664,-1.1331928968429565,0.05559555996904662,2.1229612827301025
1,16.966999053955078,-3.597954034805298,-3.7068875826662406e-06,0.010170628316700459,0.00011224018089706078,-0.1400057077407837,90.61486034157662,-0.00022640185488853604,9.429044439457357e-06,0.00011224025365663692,-0.33414697647094727,0.08400769004231312,1.4467589855194092
1,19.104999542236328,-3.5979561805725098,-3.8073642372182803e-06,0.010177251882851124,0.00010844095231732354,-0.12005797028541565,93.85063175275434,-0.00022045875084586442,7.218389782792656e-06,0.00010844104690477252,-0.9811328649520874,0.06656510600761244,0.9894249439239502
1,22.242000579833984,-3.5979578495025635,-3.6395492770679994e-06,0.01017248909920454,0.00010558631765889004,-0.10127247124910355,96.34287211405605,-0.00022697594249621034,6.060240593797062e-06,0.0001055863976944238,-0.23398101329803467,0.05739603515346668,0.6725636124610901
1,26.833999633789062,-3.5979573726654053,-3.747554046640289e-06,0.010172762908041477,0.00010345014743506908,-0.08874139189720154,98.33492904808526,-0.00022737855033483356,6.7058704189548735e-06,0.0001034501547110267,-0.20634698867797852,0.06482223673504181,0.4589109420776367
1,33.5099983215332,-3.597954750061035,-3.6632013689086307e-06,0.010171200148761272,0.0001015825109789148,-0.07938802242279053,100.12747323082495,-0.00023385677195619792,6.695030151604442e-06,0.00010158244549529627,0.14224058389663696,0.06590735356843179,0.31542712450027466
1,43.28499984741211,-3.597952365875244,-3.520215841490426e-06,0.010169760324060917,0.00010001794726122171,-0.070797860622406,101.67935458123392,-0.00023354648146778345,5.335948571882909e-06,0.00010001786722568795,0.06742420792579651,0.05334995356222171,0.21529154479503632
1,57.669002532958984,-3.597956895828247,-3.3152862215501955e-06,0.010171611793339252,9.830475755734369e-05,-0.06668472290039062,103.47018848407097,-0.0002320283674634993,7.65728054830106e-06,9.830467752180994e-05,0.03288806974887848,0.0778933489365469,0.14623577892780304
1,78.66400146484375,-3.597954511642456,-3.2881468996492913e-06,0.010171553120017052,9.685808618087322e-05,-0.06358349323272705,105.01501238649965,-0.0002325345849385485,7.183833986346144e-06,9.685801342129707e-05,-0.08959025144577026,0.0741687108024721,0.10016024857759476
