Repository: Hyun-Gi/ALBATROSS

# ALBATROSS
**A**utomated **L**i-ion **BA**ttery **T**esting **RO**bot **S**y**S**tem (**ALBATROSS**)

ALBATROSS is an automated platform that integrates electrolyte formulation, coin-cell assembly, cycling, and impedance evaluation. <br>
The system is designed to enable high-throughput electrolyte screening with the objective of acquiring large volumes of reliable experimental data. <br>
It is installed inside a glovebox equipped with temperature monitoring and control, thereby allowing systematic exploration of organic electrolytes that are sensitive to ambient environmental conditions. <br>

## Communication environment
To parallelly activate the modules, PLC was used, which can support various types of communication simultaneously. The liquid handler and potentiostat have their own communication method, so they communicate with the main PC directly.

## Code and Dataset
```
codes
├── ALBATROSS.smc2: code for PLC (sysmac)
├── cell_assembly.ipynb: cell-assembly process code
└── EIS_automation.ipynb: Cycling channel status checking and EIS automation process code

data
├── Main: Results using cathodes supplied by Wellcos
    ├── EIS
        ├── 1C
            ├── example.csv: data with respect to time, voltage, current, phase, modulus, frequency
            └── example_Result.csv: data of fitted data with R1, R2, R3, R4, Q1, Q2, Q3, Q4, s
        ├── 2C
        ├── 3C
        ├── rest
        └── rest_variation: Impedance measurement results of one cell with differnet resting time
    
    ├── cycling
        ├── repeatability_albatross: cycling results of 80 test cells for repeatability test of discharge capacity (ALBATROSS)
        ├── repeatability_albatross_EIS: cycling results of 40 test cells for repeatability test of EIS measurement (ALBATROSS)
        └── repeatability_manual: cycling results for 40 test cells for repeatability test of discharge capacity (manual assembly)


├── Sub: Results using cathodes supplied by MTI
    ├── repeatability_albatross: cycling results of 40 test cells for repeatability test of discharge capacity (ALBATROSS)
    └── repeatability_manual: cycling results for 40 test cells for repeatability test of discharge capacity (manual assembly)

├── ALBATROSS.mp4: a video demonstrating albatross system

└── albatross.yaml: information of ALBATROSS python environment
```

## Data description
In the Data Section, there are two folders for cell testing data results: <br>
1. Main data folder for cycling and EIS data (Wellcos Corp. cathode) <br>
2. Sub data folder for cycling data (MTI Corp. cathode) <br>

File: data/Main/EIS/rest_variation/260121225956_43(6-4)_Result.csv
,,,R1/Ohm,"Std err. R1/Ohm","Rank R1","Q2/F.s^(a - 1)","Std err. Q2/F.s^(a - 1)","Rank Q2",a2/,"Std err. a2","Rank a2",R2,"Std err. R2/Ohm","Rank R2","Q3/F.s^(a - 1)","Std err. Q3/F.s^(a - 1)","Rank Q3",a3/,"Std err. a3","Rank a3",R3,"Std err. R3/Ohm","Rank R3","Q4/F.s^(a - 1)","Std err. Q4/F.s^(a - 1)","Rank Q4",a4/,"Std err. a4","Rank a4",Chi^2/|Z|^2,Chi/sqrt(N)/Ohm
C:\Users\HOME\Desktop\JupyterWorkspace\ALBATROSS_Paper\Revision_EIS\NCM811_EIS_40cells\restcheck\260121225956_43(6-4).mpr,"Cycle 0",,4.45699977874756,xxxx,0.85472972972973,9.52600021264516E-5,xxxx,0.736486486486487,0.719799995422363,xxxx,0.949324324324324,50.9900016784668,xxxx,1,0.00596866735446861,0.000233720264238225,0.543918918918919,0.999999999999992,7.5100060277911E-8,0.746621621621622,8.28715992929983,1.0503421049101,0.533783783783784,0.169811845289298,0.0296706532293255,0.266891891891892,0.255503172324471,0.0499508292003812,0.297297297297297,0.016389251284192,0.476850693947148
,,,,,,,,,,,,,,,,,,,,,,,,,,,,,,,
"Batch mean",,,4.45699977874756,,,9.52600021264516E-5,,,0.719799995422363,,,50.9900016784668,,,0.00596866756677628,,,1,,,8.28715991973877,,,0.169811844825745,,,0.255503177642822,,,,
"Batch standard deviation",,,0,,,0,,,0,,,0,,,0,,,0,,,0,,,0,,,0,,,,
,,,,,,,,,,,,,,,,,,,,,,,,,,,,,,,
"Equivalent circuit",,,,,,,,,,,,,,,,,,,,,,,,,,,,,,,
R1+Q2/R2+Q3/(R3+Q4),,,,,,,,,,,,,,,,,,,,,,,,,,,,,,,

File: data/Main/EIS/rest_variation/260121231735_43(6-4)_Result.csv
,,,R1/Ohm,"Std err. R1/Ohm","Rank R1","Q2/F.s^(a - 1)","Std err. Q2/F.s^(a - 1)","Rank Q2",a2/,"Std err. a2","Rank a2",R2,"Std err. R2/Ohm","Rank R2","Q3/F.s^(a - 1)","Std err. Q3/F.s^(a - 1)","Rank Q3",a3/,"Std err. a3","Rank a3",R3,"Std err. R3/Ohm","Rank R3","Q4/F.s^(a - 1)","Std err. Q4/F.s^(a - 1)","Rank Q4",a4/,"Std err. a4","Rank a4",Chi^2/|Z|^2,Chi/sqrt(N)/Ohm
C:\Users\HOME\Desktop\JupyterWorkspace\ALBATROSS_Paper\Revision_EIS\NCM811_EIS_40cells\restcheck\260121231735_43(6-4).mpr,"Cycle 0",,4.42700004577637,xxxx,0.851351351351351,8.59599967952818E-5,xxxx,0.746621621621622,0.726199984550476,xxxx,0.956081081081081,59.3400001525879,xxxx,1,0.00600268980185768,0.000167558605158669,0.560810810810811,0.999999999999992,0.00096781954608306,0.75,11.0804731009975,0.449934213608799,0.537162162162162,0.239085094541342,0.0236237130782896,0.22972972972973,0.363993583254972,0.0368097915691167,0.297297297297297,0.0190711970472878,0.480372144715169
,,,,,,,,,,,,,,,,,,,,,,,,,,,,,,,
"Batch mean",,,4.42700004577637,,,8.59599967952818E-5,,,0.726199984550476,,,59.3400001525879,,,0.00600268971174955,,,1,,,11.080472946167,,,0.239085093140602,,,0.363993585109711,,,,
"Batch standard deviation",,,0,,,0,,,0,,,0,,,0,,,0,,,0,,,0,,,0,,,,
,,,,,,,,,,,,,,,,,,,,,,,,,,,,,,,
"Equivalent circuit",,,,,,,,,,,,,,,,,,,,,,,,,,,,,,,
R1+Q2/R2+Q3/(R3+Q4),,,,,,,,,,,,,,,,,,,,,,,,,,,,,,,

File: data/Main/EIS/rest_variation/260121232107_43(6-4)_Result.csv
,,,R1/Ohm,"Std err. R1/Ohm","Rank R1","Q2/F.s^(a - 1)","Std err. Q2/F.s^(a - 1)","Rank Q2",a2/,"Std err. a2","Rank a2",R2,"Std err. R2/Ohm","Rank R2","Q3/F.s^(a - 1)","Std err. Q3/F.s^(a - 1)","Rank Q3",a3/,"Std err. a3","Rank a3",R3,"Std err. R3/Ohm","Rank R3","Q4/F.s^(a - 1)","Std err. Q4/F.s^(a - 1)","Rank Q4",a4/,"Std err. a4","Rank a4",Chi^2/|Z|^2,Chi/sqrt(N)/Ohm
C:\Users\HOME\Desktop\JupyterWorkspace\ALBATROSS_Paper\Revision_EIS\NCM811_EIS_40cells\restcheck\260121232107_43(6-4).mpr,"Cycle 0",,4.45099438937972,0.0614827545230644,0.851351351351351,8.47373138797976E-5,2.82904806542524E-6,0.746621621621622,0.727584743845175,0.00408077943811726,0.956081081081081,60.0397695481886,0.174618790045177,1,0.0059639997780323,xxxx,0.560810810810811,1,xxxx,0.75,11.1899995803833,xxxx,0.537162162162162,0.234899997711182,xxxx,0.22972972972973,0.361400008201599,xxxx,0.297297297297297,0.0158490340255204,0.473036504151484
,,,,,,,,,,,,,,,,,,,,,,,,,,,,,,,
"Batch mean",,,4.45099449157715,,,8.47373157739639E-5,,,0.727584719657898,,,60.0397682189941,,,0.0059639997780323,,,1,,,11.1899995803833,,,0.234899997711182,,,0.361400008201599,,,,
"Batch standard deviation",,,0,,,0,,,0,,,0,,,0,,,0,,,0,,,0,,,0,,,,
,,,,,,,,,,,,,,,,,,,,,,,,,,,,,,,
"Equivalent circuit",,,,,,,,,,,,,,,,,,,,,,,,,,,,,,,
R1+Q2/R2+Q3/(R3+Q4),,,,,,,,,,,,,,,,,,,,,,,,,,,,,,,

File: data/Main/EIS/rest_variation/260121232439_43(6-4)_Result.csv
,,,R1/Ohm,"Std err. R1/Ohm","Rank R1","Q2/F.s^(a - 1)","Std err. Q2/F.s^(a - 1)","Rank Q2",a2/,"Std err. a2","Rank a2",R2,"Std err. R2/Ohm","Rank R2","Q3/F.s^(a - 1)","Std err. Q3/F.s^(a - 1)","Rank Q3",a3/,"Std err. a3","Rank a3",R3,"Std err. R3/Ohm","Rank R3","Q4/F.s^(a - 1)","Std err. Q4/F.s^(a - 1)","Rank Q4",a4/,"Std err. a4","Rank a4",Chi^2/|Z|^2,Chi/sqrt(N)/Ohm
C:\Users\HOME\Desktop\JupyterWorkspace\ALBATROSS_Paper\Revision_EIS\NCM811_EIS_40cells\restcheck\260121232439_43(6-4).mpr,"Cycle 0",,4.42600011825562,xxxx,0.847972972972973,8.45999966259114E-5,xxxx,0.746621621621622,0.727199971675873,xxxx,0.959459459459459,60.6699981689453,xxxx,1,0.00598794245161978,0.000192386330635346,0.560810810810811,0.999999995196589,0.000911249071432989,0.75,11.2138259141276,0.471344763647366,0.537162162162162,0.229829228460635,0.0245785000313872,0.22972972972973,0.354821135913609,0.0381572707347752,0.297297297297297,0.0170057401149261,0.502183381372498
,,,,,,,,,,,,,,,,,,,,,,,,,,,,,,,
"Batch mean",,,4.42600011825562,,,8.45999966259114E-5,,,0.727199971675873,,,60.6699981689453,,,0.0059879426844418,,,1,,,11.2138261795044,,,0.229829221963882,,,0.354821145534515,,,,
"Batch standard deviation",,,0,,,0,,,0,,,0,,,0,,,0,,,0,,,0,,,0,,,,
,,,,,,,,,,,,,,,,,,,,,,,,,,,,,,,
"Equivalent circuit",,,,,,,,,,,,,,,,,,,,,,,,,,,,,,,
R1+Q2/R2+Q3/(R3+Q4),,,,,,,,,,,,,,,,,,,,,,,,,,,,,,,

File: data/Main/EIS/rest_variation/260121232810_43(6-4).csv
0,0,0,0,0,0,0,0,0,0,0,0,0,0
Process,Time [s],Voltage [V],Current [A],abs( Voltage ) [V],abs( Current ) [A],Impedance phase,Impedance modulus,Voltage_ce [V],abs( Voltage_ce ) [V],abs( Current_ce ) [A],Impedance_ce phase,Impedance_ce modulus,Frequency [Hz]
1,0.5579999685287476,-3.6273109912872314,-1.3018459867453203e-05,0.00038390044937841594,8.654102566652e-05,-0.09747558832168579,4.436051530724288,-0.0003460723382886499,9.672538908489514e-06,8.653246914036572e-05,2.592471122741699,0.11177930093268842,200015.59375
1,1.1050000190734863,-3.6272921562194824,-1.2236257134645712e-05,0.0007865584339015186,0.00017274325364269316,-0.1366559863090515,4.553338074368203,-0.00035871536238119006,1.4187782653607428e-05,0.00017273523553740233,1.3656338453292847,0.08213600780099871,136523.421875
1,1.652000069618225,-3.6272876262664795,-1.1936190276173875e-05,0.001370819634757936,0.00028602444217540324,-0.16865500807762146,4.792666054453091,-0.00035711051896214485,2.7733263777918182e-05,0.0002860179520212114,2.079911231994629,0.09696336744576597,93195.3046875
1,2.1989998817443848,-3.627274990081787,-1.0103583917953074e-05,0.00222171563655138,0.00043945928337052464,-0.20308947563171387,5.055566512354611,-0.00035061288508586586,2.8105578167014755e-05,0.0004394539864733815,2.1958560943603516,0.06395567916578032,63617.18359375
1,2.746000051498413,-3.6272685527801514,-1.1429032383603044e-05,0.003461258951574564,0.0006564061040990055,-0.2376323938369751,5.273045040197408,-0.00035554482019506395,1.70441489899531e-05,0.0006564024952240288,-0.3780350685119629,0.02596600274064462,43429.68359375
1,3.1560001373291016,-3.627256393432617,-1.1609090506681241e-05,0.005386537406593561,0.0009682552190497518,-0.2823973298072815,5.563138003924134,-0.00034650290035642684,1.485293159930734e-05,0.0009682533564046025,-2.1904921531677246,0.015339922656669593,29648.431640625
1,3.565999984741211,-3.6272430419921875,-1.1037293006666005e-05,0.008427861146628857,0.0014234583359211683,-0.33970877528190613,5.92069394231683,-0.00035284398472867906,5.189190687815426e-06,0.0014234575210139155,-1.0845199823379517,0.003645483346857596,20234.375
1,3.9760000705718994,-3.627197504043579,-1.0386641406512354e-05,0.009124389849603176,0.0014210225781425834,-0.4103003442287445,6.421002727155576,-0.0003530788526404649,1.2878799680038355e-05,0.0014210216468200088,-1.9830474853515625,0.009063056645800432,13812.49609375
1,4.386000156402588,-3.627152919769287,-1.0154682968277484e-05,0.008859771303832531,0.001242895144969225,-0.48533880710601807,7.128333664906146,-0.00035746279172599316,1.0014353392762132e-05,0.0012428949121385813,-1.5390381813049316,0.008057280864985587,9429.6865234375
1,4.886000156402588,-3.6271536350250244,-7.722531336185057e-06,0.008974572643637657,0.0010995193151757121,-0.5608382225036621,8.162269202340886,-0.000284736102912575,7.254426236613654e-06,0.0010995198972523212,-0.4280158281326294,0.006597812604157799,6439.01123046875
1,5.508999824523926,-3.6271862983703613,-8.92369916982716e-06,0.00913907214999199,0.0009533428819850087,-0.6271587610244751,9.586343300705213,-0.00028215270140208304,7.752875717415009e-06,0.0009533421252854168,0.09061157703399658,0.008132312117325046,4392.0263671875
1,6.131999969482422,-3.6271793842315674,-9.104461241804529e-06,0.009244122542440891,0.0008057739469222724,-0.6796054840087891,11.47235223693899,-0.00030047137988731265,5.6884873629314825e-06,0.000805773597676307,-0.37255579233169556,0.007059659660400843,2999.79931640625
1,6.757999897003174,-3.6271743774414062,-8.867878023011144e-06,0.00949846301227808,0.0006824325537309051,-0.7116585969924927,13.918537385635164,-0.00028528409893624485,6.361707164614927e-06,0.0006824330193921924,-1.511497139930725,0.009322097530217646,2047.7911376953125
1,7.175000190734863,-3.6271798610687256,-8.961536877905019e-06,0.009158252738416195,0.0005384737742133439,-0.724698543548584,17.007797179714988,-0.0002847752475645393,6.284606570261531e-06,0.0005384740070439875,-1.0216678380966187,0.011671141945665256,1400.07177734375
1,7.798000335693359,-3.627183437347412,-8.429462468484417e-06,0.010311917401850224,0.0004958371282555163,-0.7189385294914246,20.796985167549323,-0.0002841489913407713,8.908967174647842e-06,0.0004958374192938209,0.48215174674987793,0.017967516827060222,956.5302124023438
1,8.420999526977539,-3.627180337905884,-9.106403012992814e-06,0.010264855809509754,0.00040459309821017087,-0.692592978477478,25.370812935067786,-0.0002746765094343573,7.940648174553644e-06,0.000404593360144645,-0.7929712533950806,0.019626244414181208,651.04150390625
1,8.835999488830566,-3.62717604637146,-9.048952961165924e-06,0.01165788434445858,0.0003811797359958291,-0.6484522223472595,30.58369384196788,-0.0002716234012041241,1.3031884009251371e-05,0.00038117991061881185,2.1606545448303223,0.03418827605078993,445.71307373046875
1,9.253000259399414,-3.6271941661834717,-8.92741900315741e-06,0.010961285792291164,0.0003024179895874113,-0.5815945863723755,36.245481980902134,-0.0002773773157969117,1.1002185601682868e-05,0.00030241793137975037,1.7758169174194336,0.03638073163018654,303.9300842285156
1,9.663999557495117,-3.627183675765991,-8.46800503495615e-06,0.010566084645688534,0.00025293894577771425,-0.5061609745025635,41.77326118443671,-0.00027181909536011517,2.1209179976722226e-06,0.00025293894577771425,-1.8521071672439575,0.008385098590298191,207.4562225341797
1,10.074999809265137,-3.6271753311157227,-8.611764314991888e-06,0.010368646122515202,0.00022113136947155,-0.4252036213874817,46.88907841204862,-0.0002863409463316202,9.273416253563482e-06,0.0002211312239523977,-1.7844818830490112,0.04193625887748781,141.6774139404297
1,10.484999656677246,-3.627174139022827,-9.252519703295548e-06,0.010268166661262512,0.00020058572408743203,-0.3431873917579651,51.190914547771044,-0.0002769467537291348,6.540897175000282e-06,0.00020058556401636451,-1.7845685482025146,0.03260901255319975,96.6389389038086
1,10.897000312805176,-3.6271896362304688,-8.266782060672995e-06,0.01022482942789793,0.00018707785056903958,-0.2770862579345703,54.655478437435534,-0.00026837456971406937,8.513772627338767e-06,0.00018707782146520913,0.8963778018951416,0.04550925684647271,65.77880096435547
1,11.314000129699707,-3.627178430557251,-8.650519703223836e-06,0.010189970023930073,0.00017940523684956133,-0.22456079721450806,56.79862083666366,-0.0002766336256172508,1.4452257346420083e-05,0.00017940514953806996,1.1346973180770874,0.08055653577186367,45.07210922241211
1,11.723999977111816,-3.6271820068359375,-8.438147233391646e-06,0.010184919461607933,0.0001738950959406793,-0.18014970421791077,58.56933116206052,-0.0002731108106672764,6.12851363257505e-06,0.00017389516870025545,-0.481553316116333,0.03524257561829575,30.677352905273438
1,12.125,-3.627178430557251,-8.3096192611265e-06,0.010179927572607994,0.00016931063146330416,-0.15378177165985107,60.12574334302426,-0.0002799607173074037,1.1012654795194976e-05,0.0001693105441518128,0.6287153363227844,0.06504411671679731,21.001338958740234
1,12.565999984741211,-3.6271920204162598,-8.655442798044533e-06,0.010164730250835419,0.00016531028086319566,-0.13746780157089233,61.48879669043302,-0.0002820744120981544,4.3642289710987825e-06,0.00016531039727851748,-0.4873138666152954,0.026400208595142766,14.291158676147461
1,13.00100040435791,-3.6271913051605225,-8.195303053071257e-06,0.01016848161816597,0.00016142755339387804,-0.12992721796035767,62.99099134182627,-0.000280508742434904,7.961792107380461e-06,0.00016142745153047144,-0.34298253059387207,0.04932117822523868,9.76562213897705
1,13.329999923706055,-3.6271610260009766,-7.968074896780308e-06,0.010162058286368847,0.00015718744543846697,-0.12716829776763916,64.64929980904178,-0.00027475476963445544,6.7649243646883406e-06,0.0001571873144712299,-0.3796744644641876,0.04303734297799539,6.688783645629883
1,13.807000160217285,-3.6271848678588867,-7.857125638111029e-06,0.010166146792471409,0.00015280689694918692,-0.1282334327697754,66.52937135325752,-0.0002828181313816458,4.228719262755476e-06,0.0001528068823972717,1.1617892980575562,0.027673617813637027,4.542150497436523
1,14.496999740600586,-3.6271510124206543,-8.487835657433607e-06,0.01015365682542324,0.00014838589413557202,-0.12757796049118042,68.42737232250933,-0.00028340527205727994,7.682751856918912e-06,0.00014838602510280907,0.2942069172859192,0.05177544079097696,3.1100709438323975
1,15.501999855041504,-3.6271471977233887,-7.533933057857212e-06,0.010159097611904144,0.00014255696441978216,-0.11817793548107147,71.26342548925936,-0.00028653666959144175,9.969503480533604e-06,0.000142557080835104,-0.2776310443878174,0.06993341489690957,2.1229612827301025
1,16.968000411987305,-3.6271538734436035,-8.15247040009126e-06,0.010155484080314636,0.0001385021023452282,-0.104404516518116,73.32368179510541,-0.000286184367723763,3.959425612265477e-06,0.0001385021605528891,-0.7738533020019531,0.02858746460314972,1.4467589855194092
1,19.106000900268555,-3.627159833908081,-8.190766493498813e-06,0.010160675272345543,0.00013511884026229382,-0.091408371925354,75.19806455281555,-0.00028464666684158146,5.217739271756727e-06,0.00013511879660654813,0.09353220462799072,0.03861593947546944,0.9894249439239502
1,22.243000030517578,-3.6271560192108154,-7.864365215937141e-06,0.010157809592783451,0.00013232490164227784,-0.08044958114624023,76.76415751468829,-0.00028684624703601,6.137592663435498e-06,0.000132324785226956,-0.011647284030914307,0.0463827895349208,0.6725636124610901
1,26.83500099182129,-3.6271586418151855,-7.884896149334963e-06,0.010158900171518326,0.00013031487469561398,-0.06772041320800781,77.95656631867402,-0.0002867568109650165,5.024407983000856e-06,0.00013031477283220738,-0.05204075574874878,0.03855593555360187,0.4589109420776367
1,33.51100158691406,-3.6271636486053467,-7.648653991054744e-06,0.01015546079725027,0.0001289704377995804,-0.05915236473083496,78.74254728848653,-0.00028813007520511746,4.405882009450579e-06,0.0001289703359361738,-0.156123548746109,0.034161979787592466,0.31542712450027466
1,43.2859992980957,-3.627159595489502,-7.615817139594583e-06,0.010153533890843391,0.00012770001194439828,-0.052500009536743164,79.51082960950959,-0.0002889319439418614,4.2444617065484636e-06,0.00012769995373673737,0.02322375774383545,0.033237770119312074,0.21529154479503632
1,57.67000198364258,-3.6271634101867676,-7.406105851259781e-06,0.010151873342692852,0.00012663799861911684,-0.046223461627960205,80.16451186366396,-0.0002848808653652668,2.804024688884965e-06,0.00012663804227486253,-0.5482079982757568,0.022142040721057167,0.14623577892780304
1,78.66500091552734,-3.62716007232666,-7.1661902438791e-06,0.010151464492082596,0.00012585810327436775,-0.0442463755607605,80.6580126982578,-0.00028637656942009926,3.1730221508041723e-06,0.00012585819058585912,0.5165327787399292,0.025211089846707835,0.10016024857759476

File: data/Main/EIS/rest_variation/260121233142_43(6-4)_Result.csv
,,,R1/Ohm,"Std err. R1/Ohm","Rank R1","Q2/F.s^(a - 1)","Std err. Q2/F.s^(a - 1)","Rank Q2",a2/,"Std err. a2","Rank a2",R2,"Std err. R2/Ohm","Rank R2","Q3/F.s^(a - 1)","Std err. Q3/F.s^(a - 1)","Rank Q3",a3/,"Std err. a3","Rank a3",R3,"Std err. R3/Ohm","Rank R3","Q4/F.s^(a - 1)","Std err. Q4/F.s^(a - 1)","Rank Q4",a4/,"Std err. a4","Rank a4",Chi^2/|Z|^2,Chi/sqrt(N)/Ohm
C:\Users\HOME\Desktop\JupyterWorkspace\ALBATROSS_Paper\Revision_EIS\NCM811_EIS_40cells\restcheck\260121233142_43(6-4).mpr,"Cycle 0",,4.42000007629395,xxxx,0.841216216216216,8.3929997344967E-5,xxxx,0.75,0.727699995040894,xxxx,0.962837837837838,61.3600006103516,xxxx,1,0.00588669871703542,0.000163516832947179,0.560810810810811,0.999999999999993,0.000439982944515982,0.75,11.65911908371,0.507751588350743,0.537162162162162,0.231440702155337,0.0255623563727694,0.22972972972973,0.364889030841646,0.0443761564471093,0.297297297297297,0.0165485087295427,0.482751727226852
,,,,,,,,,,,,,,,,,,,,,,,,,,,,,,,
"Batch mean",,,4.42000007629395,,,8.3929997344967E-5,,,0.727699995040894,,,61.3600006103516,,,0.00588669860735536,,,1,,,11.6591186523438,,,0.231440708041191,,,0.364889025688171,,,,
"Batch standard deviation",,,0,,,0,,,0,,,0,,,0,,,0,,,0,,,0,,,0,,,,
,,,,,,,,,,,,,,,,,,,,,,,,,,,,,,,
"Equivalent circuit",,,,,,,,,,,,,,,,,,,,,,,,,,,,,,,
R1+Q2/R2+Q3/(R3+Q4),,,,,,,,,,,,,,,,,,,,,,,,,,,,,,,

File: data/Main/EIS/rest_variation/260121233514_43(6-4)_Result.csv
,,,R1/Ohm,"Std err. R1/Ohm","Rank R1","Q2/F.s^(a - 1)","Std err. Q2/F.s^(a - 1)","Rank Q2",a2/,"Std err. a2","Rank a2",R2,"Std err. R2/Ohm","Rank R2","Q3/F.s^(a - 1)","Std err. Q3/F.s^(a - 1)","Rank Q3",a3/,"Std err. a3","Rank a3",R3,"Std err. R3/Ohm","Rank R3","Q4/F.s^(a - 1)","Std err. Q4/F.s^(a - 1)","Rank Q4",a4/,"Std err. a4","Rank a4",Chi^2/|Z|^2,Chi/sqrt(N)/Ohm
C:\Users\HOME\Desktop\JupyterWorkspace\ALBATROSS_Paper\Revision_EIS\NCM811_EIS_40cells\restcheck\260121233514_43(6-4).mpr,"Cycle 0",,4.39699983596802,xxxx,0.841216216216216,8.4380000771489E-5,xxxx,0.75,0.72680002450943,xxxx,0.962837837837838,61.7400016784668,xxxx,1,0.00590599980205297,xxxx,0.560810810810811,1,xxxx,0.75,11.7200002670288,xxxx,0.537162162162162,0.230767308922569,0.00564156418736579,0.22972972972973,0.365937177353349,0.0139561615434948,0.297297297297297,0.017351401008716,0.471074539790858
,,,,,,,,,,,,,,,,,,,,,,,,,,,,,,,
"Batch mean",,,4.39699983596802,,,8.4380000771489E-5,,,0.72680002450943,,,61.7400016784668,,,0.00590599980205297,,,1,,,11.7200002670288,,,0.23076730966568,,,0.365937173366547,,,,
"Batch standard deviation",,,0,,,0,,,0,,,0,,,0,,,0,,,0,,,0,,,0,,,,
,,,,,,,,,,,,,,,,,,,,,,,,,,,,,,,
"Equivalent circuit",,,,,,,,,,,,,,,,,,,,,,,,,,,,,,,
R1+Q2/R2+Q3/(R3+Q4),,,,,,,,,,,,,,,,,,,,,,,,,,,,,,,

File: data/Main/EIS/rest_variation/260121233845_43(6-4)_Result.csv
,,,R1/Ohm,"Std err. R1/Ohm","Rank R1","Q2/F.s^(a - 1)","Std err. Q2/F.s^(a - 1)","Rank Q2",a2/,"Std err. a2","Rank a2",R2,"Std err. R2/Ohm","Rank R2","Q3/F.s^(a - 1)","Std err. Q3/F.s^(a - 1)","Rank Q3",a3/,"Std err. a3","Rank a3",R3,"Std err. R3/Ohm","Rank R3","Q4/F.s^(a - 1)","Std err. Q4/F.s^(a - 1)","Rank Q4",a4/,"Std err. a4","Rank a4",Chi^2/|Z|^2,Chi/sqrt(N)/Ohm
C:\Users\HOME\Desktop\JupyterWorkspace\ALBATROSS_Paper\Revision_EIS\NCM811_EIS_40cells\restcheck\260121233845_43(6-4).mpr,"Cycle 0",,4.37828840479711,0.0601741923545029,0.837837837837838,8.45883676154018E-5,2.94579084525514E-6,0.75,0.726179190562154,0.0042965654485193,0.962837837837838,62.1960430665056,0.200937369438219,1,0.00587400002405047,xxxx,0.560810810810811,1,xxxx,0.75,11.5299997329712,xxxx,0.537162162162162,0.219799995422363,xxxx,0.233108108108108,0.351500004529953,xxxx,0.297297297297297,0.0194921572710752,0.507567107461494
,,,,,,,,,,,,,,,,,,,,,,,,,,,,,,,
"Batch mean",,,4.37828826904297,,,8.4588369645644E-5,,,0.726179182529449,,,62.196044921875,,,0.00587400002405047,,,1,,,11.5299997329712,,,0.219799995422363,,,0.351500004529953,,,,
"Batch standard deviation",,,0,,,0,,,0,,,0,,,0,,,0,,,0,,,0,,,0,,,,
,,,,,,,,,,,,,,,,,,,,,,,,,,,,,,,
"Equivalent circuit",,,,,,,,,,,,,,,,,,,,,,,,,,,,,,,
R1+Q2/R2+Q3/(R3+Q4),,,,,,,,,,,,,,,,,,,,,,,,,,,,,,,

File: data/Main/EIS/rest_variation/260121234217_43(6-4)_Result.csv
,,,R1/Ohm,"Std err. R1/Ohm","Rank R1","Q2/F.s^(a - 1)","Std err. Q2/F.s^(a - 1)","Rank Q2",a2/,"Std err. a2","Rank a2",R2,"Std err. R2/Ohm","Rank R2","Q3/F.s^(a - 1)","Std err. Q3/F.s^(a - 1)","Rank Q3",a3/,"Std err. a3","Rank a3",R3,"Std err. R3/Ohm","Rank R3","Q4/F.s^(a - 1)","Std err. Q4/F.s^(a - 1)","Rank Q4",a4/,"Std err. a4","Rank a4",Chi^2/|Z|^2,Chi/sqrt(N)/Ohm
C:\Users\HOME\Desktop\JupyterWorkspace\ALBATROSS_Paper\Revision_EIS\NCM811_EIS_40cells\restcheck\260121234217_43(6-4).mpr,"Cycle 0",,4.32999992370605,xxxx,0.841216216216216,8.61299995449372E-5,xxxx,0.75,0.723599970340729,xxxx,0.962837837837838,62.6699981689453,xxxx,1,0.00594894790711619,0.000167971196457632,0.560810810810811,0.999999999999998,0.00041207742612527,0.75,12.1441282909105,0.516902055562287,0.537162162162162,0.243832099027875,0.026005924513805,0.226351351351351,0.389900147757886,0.0524827303092007,0.300675675675676,0.0278777990385061,0.551466347135269
,,,,,,,,,,,,,,,,,,,,,,,,,,,,,,,
"Batch mean",,,4.32999992370605,,,8.61299995449372E-5,,,0.723599970340729,,,62.6699981689453,,,0.00594894774258137,,,1,,,12.1441278457642,,,0.243832096457481,,,0.389900147914886,,,,
"Batch standard deviation",,,0,,,0,,,0,,,0,,,0,,,0,,,0,,,0,,,0,,,,
,,,,,,,,,,,,,,,,,,,,,,,,,,,,,,,
"Equivalent circuit",,,,,,,,,,,,,,,,,,,,,,,,,,,,,,,
R1+Q2/R2+Q3/(R3+Q4),,,,,,,,,,,,,,,,,,,,,,,,,,,,,,,

File: data/Main/EIS/rest_variation/260121234549_43(6-4)_Result.csv
,,,R1/Ohm,"Std err. R1/Ohm","Rank R1","Q2/F.s^(a - 1)","Std err. Q2/F.s^(a - 1)","Rank Q2",a2/,"Std err. a2","Rank a2",R2,"Std err. R2/Ohm","Rank R2","Q3/F.s^(a - 1)","Std err. Q3/F.s^(a - 1)","Rank Q3",a3/,"Std err. a3","Rank a3",R3,"Std err. R3/Ohm","Rank R3","Q4/F.s^(a - 1)","Std err. Q4/F.s^(a - 1)","Rank Q4",a4/,"Std err. a4","Rank a4",Chi^2/|Z|^2,Chi/sqrt(N)/Ohm
C:\Users\HOME\Desktop\JupyterWorkspace\ALBATROSS_Paper\Revision_EIS\NCM811_EIS_40cells\restcheck\260121234549_43(6-4).mpr,"Cycle 0",,4.40199995040894,xxxx,0.834459459459459,8.28999982331879E-5,xxxx,0.746621621621622,0.728299975395203,xxxx,0.959459459459459,62.7799987792969,xxxx,1,0.00562712568860683,0.000203444071126816,0.557432432432432,0.999999999999991,0.000389325723775984,0.75,11.3691664075258,0.748446037687702,0.537162162162162,0.190889929845906,0.026188943879641,0.25,0.312185983654776,0.047740065740971,0.293918918918919,0.0162267739005771,0.50785604785676
,,,,,,,,,,,,,,,,,,,,,,,,,,,,,,,
"Batch mean",,,4.40199995040894,,,8.28999982331879E-5,,,0.728299975395203,,,62.7799987792969,,,0.00562712550163269,,,1,,,11.3691663742065,,,0.190889924764633,,,0.312185972929001,,,,
"Batch standard deviation",,,0,,,0,,,0,,,0,,,0,,,0,,,0,,,0,,,0,,,,
,,,,,,,,,,,,,,,,,,,,,,,,,,,,,,,
"Equivalent circuit",,,,,,,,,,,,,,,,,,,,,,,,,,,,,,,
R1+Q2/R2+Q3/(R3+Q4),,,,,,,,,,,,,,,,,,,,,,,,,,,,,,,

File: data/Main/EIS/rest_variation/260121234921_43(6-4)_Result.csv
,,,R1/Ohm,"Std err. R1/Ohm","Rank R1","Q2/F.s^(a - 1)","Std err. Q2/F.s^(a - 1)","Rank Q2",a2/,"Std err. a2","Rank a2",R2,"Std err. R2/Ohm","Rank R2","Q3/F.s^(a - 1)","Std err. Q3/F.s^(a - 1)","Rank Q3",a3/,"Std err. a3","Rank a3",R3,"Std err. R3/Ohm","Rank R3","Q4/F.s^(a - 1)","Std err. Q4/F.s^(a - 1)","Rank Q4",a4/,"Std err. a4","Rank a4",Chi^2/|Z|^2,Chi/sqrt(N)/Ohm
C:\Users\HOME\Desktop\JupyterWorkspace\ALBATROSS_Paper\Revision_EIS\NCM811_EIS_40cells\restcheck\260121234921_43(6-4).mpr,"Cycle 0",,4.38700008392334,xxxx,0.841216216216216,8.33200028864667E-5,xxxx,0.75,0.727400004863739,xxxx,0.962837837837838,63.2000007629395,xxxx,1,0.00570293567627876,0.00015753238538866,0.560810810810811,0.999999999999995,0.00116862393814546,0.75,12.5906291520969,0.536187624097674,0.537162162162162,0.233353885792529,0.0266271719293344,0.226351351351351,0.38836194971567,0.0539289306847004,0.300675675675676,0.0168680941848235,0.54426617135159
,,,,,,,,,,,,,,,,,,,,,,,,,,,,,,,
"Batch mean",,,4.38700008392334,,,8.33200028864667E-5,,,0.727400004863739,,,63.2000007629395,,,0.00570293562486768,,,1,,,12.5906295776367,,,0.23335388302803,,,0.38836196064949,,,,
"Batch standard deviation",,,0,,,0,,,0,,,0,,,0,,,0,,,0,,,0,,,0,,,,
,,,,,,,,,,,,,,,,,,,,,,,,,,,,,,,
"Equivalent circuit",,,,,,,,,,,,,,,,,,,,,,,,,,,,,,,
R1+Q2/R2+Q3/(R3+Q4),,,,,,,,,,,,,,,,,,,,,,,,,,,,,,,

File: data/Main/EIS/rest_variation/260121235253_43(6-4)_Result.csv
,,,R1/Ohm,"Std err. R1/Ohm","Rank R1","Q2/F.s^(a - 1)","Std err. Q2/F.s^(a - 1)","Rank Q2",a2/,"Std err. a2","Rank a2",R2,"Std err. R2/Ohm","Rank R2","Q3/F.s^(a - 1)","Std err. Q3/F.s^(a - 1)","Rank Q3",a3/,"Std err. a3","Rank a3",R3,"Std err. R3/Ohm","Rank R3","Q4/F.s^(a - 1)","Std err. Q4/F.s^(a - 1)","Rank Q4",a4/,"Std err. a4","Rank a4",Chi^2/|Z|^2,Chi/sqrt(N)/Ohm
C:\Users\HOME\Desktop\JupyterWorkspace\ALBATROSS_Paper\Revision_EIS\NCM811_EIS_40cells\restcheck\260121235253_43(6-4).mpr,"Cycle 0",,4.36800003051758,xxxx,0.834459459459459,8.32299992907792E-5,xxxx,0.75,0.727199971675873,xxxx,0.962837837837838,63.3400001525879,xxxx,1,0.00581701624606684,0.000158868217082365,0.564189189189189,0.999999999999939,0.00106328296799549,0.753378378378378,12.6195251019899,0.471607923762715,0.537162162162162,0.23486507164349,0.0242389026970138,0.226351351351351,0.385780248874683,0.0455978476843344,0.300675675675676,0.0192797293607598,0.532564850744369
,,,,,,,,,,,,,,,,,,,,,,,,,,,,,,,
"Batch mean",,,4.36800003051758,,,8.32299992907792E-5,,,0.727199971675873,,,63.3400001525879,,,0.00581701612100005,,,1,,,12.6195249557495,,,0.234865069389343,,,0.385780245065689,,,,
"Batch standard deviation",,,0,,,0,,,0,,,0,,,0,,,0,,,0,,,0,,,0,,,,
,,,,,,,,,,,,,,,,,,,,,,,,,,,,,,,
"Equivalent circuit",,,,,,,,,,,,,,,,,,,,,,,,,,,,,,,
R1+Q2/R2+Q3/(R3+Q4),,,,,,,,,,,,,,,,,,,,,,,,,,,,,,,

File: data/Main/EIS/rest_variation/260121235625_43(6-4).csv
0,0,0,0,0,0,0,0,0,0,0,0,0,0
Process,Time [s],Voltage [V],Current [A],abs( Voltage ) [V],abs( Current ) [A],Impedance phase,Impedance modulus,Voltage_ce [V],abs( Voltage_ce ) [V],abs( Current_ce ) [A],Impedance_ce phase,Impedance_ce modulus,Frequency [Hz]
1,0.5579999685287476,-3.628171682357788,-7.858105163904838e-06,0.0003686333366204053,8.573895320296288e-05,-0.12401770055294037,4.299484923122043,-0.00040575439925305545,2.13971270568436e-05,8.573098602937534e-05,1.3448450565338135,0.2495845206949092,200015.59375
1,1.1050000190734863,-3.628164529800415,-7.753248610242736e-06,0.0007800296880304813,0.00017187910270877182,-0.14546465873718262,4.5382462192169255,-0.00040230987360700965,3.4386797779006884e-05,0.00017187099729198962,1.9611939191818237,0.20007330102697637,136523.421875
1,1.652000069618225,-3.628145933151245,-7.307543455681298e-06,0.001363118877634406,0.0002846515562850982,-0.1817176789045334,4.788727999326827,-0.0003924068296328187,2.530638266762253e-05,0.0002846450370270759,2.0948543548583984,0.08890505498332418,93195.3046875
1,2.1989998817443848,-3.6281518936157227,-8.666444045957178e-06,0.002189153339713812,0.00043927287333644927,-0.20584344863891602,4.983584174197547,-0.00039037142414599657,2.74297872238094e-05,0.0004392682749312371,2.2166874408721924,0.062444271050767886,63617.18359375
1,2.746000051498413,-3.6281261444091797,-7.083312993927393e-06,0.00343768741004169,0.0006564132636412978,-0.24169015884399414,5.237077920960843,-0.0003939333837479353,2.096324533340521e-05,0.0006564097129739821,2.7448792457580566,0.03193622050232539,43429.68359375
1,3.1560001373291016,-3.6281299591064453,-6.8409935920499265e-06,0.005361461080610752,0.0009682959062047303,-0.2893233299255371,5.537006865623533,-0.0003888840146828443,1.4509671018458903e-05,0.0009682930540293455,-2.687865972518921,0.014984793041817242,29648.431640625
1,3.565999984741211,-3.6281213760375977,-6.921507520019077e-06,0.008395728655159473,0.0014237038558349013,-0.3456125259399414,5.897103263962135,-0.0003924851189367473,3.1270612907974282e-06,0.0014237009454518557,-1.8843975067138672,0.002196431280590994,20234.375
1,3.9760000705718994,-3.6280550956726074,-4.917039404972456e-06,0.008980724029242992,0.0014008829602971673,-0.415107786655426,6.410759702108108,-0.000391310837585479,6.042748736945214e-06,0.0014008820289745927,-1.2108274698257446,0.0043135314837098315,13812.49609375
1,4.386000156402588,-3.6280200481414795,-4.954008545610122e-06,0.009198199026286602,0.0012885145843029022,-0.49226322770118713,7.138606841041624,-0.00039107599877752364,1.027658254315611e-05,0.0012885138858109713,0.3303719460964203,0.007975531079890678,9429.6865234375
1,4.886000156402588,-3.6280345916748047,-4.4509802137326915e-06,0.009155870415270329,0.0011189052602276206,-0.5685207843780518,8.18288262708474,-0.00030903343576937914,1.1638067007879727e-05,0.0011189052602276206,-0.1754254251718521,0.01040129796647142,6439.01123046875
1,5.508999824523926,-3.6280505657196045,-4.379307029012125e-06,0.009223143570125103,0.0009578526951372623,-0.6353691816329956,9.628979087231578,-0.0003251209855079651,1.2176803465990815e-05,0.0009578533354215324,-0.22430109977722168,0.012712597028888608,4392.0263671875
1,6.131999969482422,-3.6280453205108643,-4.787132638739422e-06,0.00925047043710947,0.0008004138362593949,-0.6876541376113892,11.557109607625042,-0.0003290352178737521,9.24125015444588e-06,0.0008004135452210903,-1.132944107055664,0.01154559441131554,2999.79931640625
1,6.757999897003174,-3.6280386447906494,-4.414266641106224e-06,0.00946133490651846,0.0006732586189173162,-0.7199819087982178,14.053046839167786,-0.00032531667966395617,8.476112270727754e-06,0.000673258095048368,0.9600391983985901,0.012589692323148102,2047.7911376953125
1,7.175000190734863,-3.6280412673950195,-4.952896688337205e-06,0.009322475641965866,0.0005412666941992939,-0.7333342432975769,17.223442236283876,-0.00032633438240736723,7.505758276238339e-06,0.0005412665195763111,-1.7742670774459839,0.013867028542821465,1400.07177734375
1,7.798000335693359,-3.6280503273010254,-3.968656983488472e-06,0.0102697117254138,0.0004883736255578697,-0.7264103889465332,21.028391354432166,-0.0003178404876962304,4.9559589569980744e-06,0.0004883735091425478,-1.0507230758666992,0.01014788653401656,956.5302124023438
1,8.420999526977539,-3.628056764602661,-4.128541604586644e-06,0.010289122350513935,0.00039999737055040896,-0.7022720575332642,25.722974969449872,-0.00031760561978444457,1.0532211490499321e-05,0.0003999970795121044,-0.0836789608001709,0.02633072097262801,651.04150390625
1,8.835999488830566,-3.6280598640441895,-4.723011443275027e-06,0.011669051833450794,0.00037522634374909103,-0.6564798951148987,31.098700898393577,-0.0003219895879738033,7.286001618922455e-06,0.0003752262273337692,-1.2639644145965576,0.01941762352459827,445.71307373046875
1,9.253000259399414,-3.62805438041687,-4.4864273149869405e-06,0.010958421044051647,0.0002965077292174101,-0.5938529372215271,36.95829809554995,-0.000326686684275046,1.0014197869168129e-05,0.0002965076419059187,-0.009643077850341797,0.033773827226839616,303.9300842285156
1,9.663999557495117,-3.6280441284179688,-4.079673544765683e-06,0.010585539042949677,0.00024663348449394107,-0.5155757665634155,42.92012118577405,-0.000324416410876438,8.26306040835334e-06,0.00024663348449394107,-0.2963886857032776,0.03350340050260424,207.4562225341797
1,10.074999809265137,-3.6280529499053955,-4.010853899671929e-06,0.010377374477684498,0.00021514709806069732,-0.43512871861457825,48.23385753851456,-0.00032782182097435,9.884069186227862e-06,0.0002151472435798496,1.9624583721160889,0.04594095198137872,141.6774139404297
1,10.484999656677246,-3.628049612045288,-4.544164767139591e-06,0.01027755904942751,0.00019439312745817006,-0.35088014602661133,52.86997119607049,-0.00032676494447514415,1.4259923773352057e-05,0.00019439321476966143,-0.6893976926803589,0.07335607773269653,96.6389389038086
1,10.897000312805176,-3.6280479431152344,-4.378766334411921e-06,0.010225454345345497,0.00018242803344037384,-0.28214552998542786,56.05199021502176,-0.0003208935959264636,3.870363343594363e-06,0.0001824280625442043,1.142220139503479,0.02121583318715854,65.77880096435547
1,11.314000129699707,-3.628044366836548,-4.046049070893787e-06,0.010194172151386738,0.00017416244372725487,-0.2255839705467224,58.53255118164974,-0.0003213241579942405,6.077658781578066e-06,0.0001741625601425767,0.6628037691116333,0.03489647130016143,45.07210922241211
1,11.723999977111816,-3.6280517578125,-4.2137412492593285e-06,0.010181980207562447,0.00016736610268708318,-0.1846238374710083,60.8365735001862,-0.0003167053509969264,2.5493884550087387e-06,0.00016736608813516796,-1.1851667165756226,0.015232407493146433,30.677352905273438
1,12.125,-3.6280503273010254,-4.062939297000412e-06,0.010166352614760399,0.0001636434462852776,-0.15807519853115082,62.12502147527205,-0.00032335956348106265,9.089989362109918e-06,0.00016364347538910806,-0.6691266298294067,0.05554752085590904,21.001338958740234
1,12.565999984741211,-3.628063678741455,-4.273784270480974e-06,0.010163838043808937,0.00015971479297149926,-0.14178872108459473,63.63742427805451,-0.00032418157206848264,4.905489731754642e-06,0.00015971467655617744,0.4775692820549011,0.03071408237194284,14.291158676147461
1,13.00100040435791,-3.6280598640441895,-4.231715138303116e-06,0.010176458396017551,0.00015574107237625867,-0.13271522521972656,65.3421620947363,-0.0003238292702008039,6.162287263578037e-06,0.00015574117423966527,0.0879584550857544,0.03956748941737837,9.76562213897705
1,13.329999923706055,-3.6280345916748047,-4.671470378525555e-06,0.01016660314053297,0.00015198125038295984,-0.12696820497512817,66.89379851077243,-0.00030903343576937914,1.3740141184825916e-05,0.00015198135224636644,0.26422321796417236,0.09040675702472185,6.688783645629883
1,13.807000160217285,-3.6280670166015625,-4.9147001845994964e-06,0.010169981978833675,0.00014764224761165679,-0.12661799788475037,68.88260063328056,-0.00032292900141328573,1.0637421837600414e-05,0.00014764217485208064,-1.8762381076812744,0.07204866663782084,4.542150497436523
1,14.496999740600586,-3.6280314922332764,-4.008947598777013e-06,0.010168218053877354,0.00014294979337137192,-0.12752890586853027,71.1313938556116,-0.00033110976801253855,4.0570207602286246e-06,0.0001429496769560501,-1.1366208791732788,0.02838076200393203,3.1100709438323975
1,15.501999855041504,-3.628014087677002,-3.755729039767175e-06,0.01017051748931408,0.00013872949057258666,-0.11877429485321045,73.31186359393871,-0.0003344368888065219,7.450647899531759e-06,0.00013872938870918006,-1.049651861190796,0.05370634130847815,2.1229612827301025
1,16.968000411987305,-3.6280243396759033,-4.089291451236932e-06,0.010161631740629673,0.00013331160880625248,-0.11068177223205566,76.22465763951594,-0.0003289569867774844,6.851395028206753e-06,0.00013331160880625248,0.321471631526947,0.05139383651249893,1.4467589855194092
1,19.106000900268555,-3.6280288696289062,-4.35193123848876e-06,0.01016340684145689,0.00013001948536839336,-0.09846174716949463,78.1683361740757,-0.000325613102177158,3.6305036701378413e-06,0.0001300196017837152,0.6650983095169067,0.027922741035440995,0.9894249439239502
1,22.243000030517578,-3.628023624420166,-4.15418890042929e-06,0.010159153491258621,0.00012708203576039523,-0.08710631728172302,79.94169616870974,-0.00033003874705173075,2.878745817724848e-06,0.00012708215217571706,0.8287396430969238,0.022652636648334327,0.6725636124610901
1,26.83500099182129,-3.6280248165130615,-4.135117251280462e-06,0.01016106829047203,0.00012498926662374288,-0.07363083958625793,81.29552692760453,-0.0003296419745311141,3.980421752203256e-06,0.00012498936848714948,-0.3821284770965576,0.03184608259391673,0.4589109420776367
1,33.51100158691406,-3.6280252933502197,-4.100520527572371e-06,0.010155808180570602,0.0001234756491612643,-0.06296730041503906,82.24948197929048,-0.00032931254827417433,1.9848905594699318e-06,0.00012347572192084044,-0.11331462860107422,0.01607514844693464,0.31542712450027466
1,43.2859992980957,-3.6280250549316406,-3.916506102541462e-06,0.010157490149140358,0.00012231472646817565,-0.05447515845298767,83.04388557646962,-0.000333907431922853,3.2587540772510692e-06,0.00012231468281242996,0.47319918870925903,0.026642378513529574,0.21529154479503632
1,57.67000198364258,-3.6280314922332764,-3.689563072839519e-06,0.01015891321003437,0.00012151416740380228,-0.04857468605041504,83.60270598139728,-0.00033107068156823516,4.455623184185242e-06,0.0001215140800923109,-0.3077666759490967,0.03666754651642368,0.14623577892780304
1,78.66500091552734,-3.628035068511963,-3.418858113946044e-06,0.010156670585274696,0.00012122471525799483,-0.04557657241821289,83.78382711527844,-0.00032703098258934915,2.98599752568407e-06,0.00012122460611863062,0.008855760097503662,0.024631942485026245,0.10016024857759476

File: data/Main/EIS/rest_variation/260121235625_43(6-4)_Result.csv
,,,R1/Ohm,"Std err. R1/Ohm","Rank R1","Q2/F.s^(a - 1)","Std err. Q2/F.s^(a - 1)","Rank Q2",a2/,"Std err. a2","Rank a2",R2,"Std err. R2/Ohm","Rank R2","Q3/F.s^(a - 1)","Std err. Q3/F.s^(a - 1)","Rank Q3",a3/,"Std err. a3","Rank a3",R3,"Std err. R3/Ohm","Rank R3","Q4/F.s^(a - 1)","Std err. Q4/F.s^(a - 1)","Rank Q4",a4/,"Std err. a4","Rank a4",Chi^2/|Z|^2,Chi/sqrt(N)/Ohm
C:\Users\HOME\Desktop\JupyterWorkspace\ALBATROSS_Paper\Revision_EIS\NCM811_EIS_40cells\restcheck\260121235625_43(6-4).mpr,"Cycle 0",,4.3730001449585,xxxx,0.834459459459459,8.3120001363568E-5,xxxx,0.75,0.727299988269806,xxxx,0.962837837837838,63.5,xxxx,1,0.00590154285261618,0.000156002087477202,0.564189189189189,0.999999999999978,0.00247175639420706,0.753378378378378,12.9661008248576,0.438627348322699,0.537162162162162,0.246439901067297,0.0245303415925082,0.226351351351351,0.399322031379274,0.0470853178349515,0.300675675675676,0.01725746101046,0.524802695682847
,,,,,,,,,,,,,,,,,,,,,,,,,,,,,,,
"Batch mean",,,4.3730001449585,,,8.3120001363568E-5,,,0.727299988269806,,,63.5,,,0.00590154295787215,,,1,,,12.966100692749,,,0.246439903974533,,,0.399322032928467,,,,
"Batch standard deviation",,,0,,,0,,,0,,,0,,,0,,,0,,,0,,,0,,,0,,,,
,,,,,,,,,,,,,,,,,,,,,,,,,,,,,,,
"Equivalent circuit",,,,,,,,,,,,,,,,,,,,,,,,,,,,,,,
R1+Q2/R2+Q3/(R3+Q4),,,,,,,,,,,,,,,,,,,,,,,,,,,,,,,

File: data/Main/EIS/rest_variation/260121235956_43(6-4)_Result.csv
,,,R1/Ohm,"Std err. R1/Ohm","Rank R1","Q2/F.s^(a - 1)","Std err. Q2/F.s^(a - 1)","Rank Q2",a2/,"Std err. a2","Rank a2",R2,"Std err. R2/Ohm","Rank R2","Q3/F.s^(a - 1)","Std err. Q3/F.s^(a - 1)","Rank Q3",a3/,"Std err. a3","Rank a3",R3,"Std err. R3/Ohm","Rank R3","Q4/F.s^(a - 1)","Std err. Q4/F.s^(a - 1)","Rank Q4",a4/,"Std err. a4","Rank a4",Chi^2/|Z|^2,Chi/sqrt(N)/Ohm
C:\Users\HOME\Desktop\JupyterWorkspace\ALBATROSS_Paper\Revision_EIS\NCM811_EIS_40cells\restcheck\260121235956_43(6-4).mpr,"Cycle 0",,4.33300018310547,xxxx,0.834459459459459,8.43500019982457E-5,xxxx,0.75,0.725399971008301,xxxx,0.962837837837838,63.5900001525879,xxxx,1,0.00585784723431766,0.000165154524801679,0.564189189189189,1,1.63374858051882E-12,0.753378378378378,13.0138972413527,0.373484950987495,0.537162162162162,0.24903974507221,0.0223043932720987,0.222972972972973,0.417711816414557,0.0462040604019667,0.304054054054054,0.0244693881949193,0.565541772590225
,,,,,,,,,,,,,,,,,,,,,,,,,,,,,,,
"Batch mean",,,4.33300018310547,,,8.43500019982457E-5,,,0.725399971008301,,,63.5900001525879,,,0.00585784716531634,,,1,,,13.0138969421387,,,0.249039739370346,,,0.417711824178696,,,,
"Batch standard deviation",,,0,,,0,,,0,,,0,,,0,,,0,,,0,,,0,,,0,,,,
,,,,,,,,,,,,,,,,,,,,,,,,,,,,,,,
"Equivalent circuit",,,,,,,,,,,,,,,,,,,,,,,,,,,,,,,
R1+Q2/R2+Q3/(R3+Q4),,,,,,,,,,,,,,,,,,,,,,,,,,,,,,,
